Repository: ikibalin/cryspy

# CrysPy
**CrysPy** is a crystallographic Python library for the analysis of
polarized and unpolarized neutron diffraction data, and of X-ray diffraction
data. It handles powders and single crystals: nuclear and magnetic structure
refinement, local magnetic susceptibility, and the reconstruction of spin and
magnetization densities by the maximum entropy method.

## Features

- Refinement (RhoChi) of single-crystal and powder data: polarized and
  unpolarized neutrons, X-rays, 1D and 2D powder patterns, time of flight.
- Magnetic structures in magnetic space groups (`mcif`), local magnetic
  anisotropy by the susceptibility approach.
- Spin and magnetization density reconstruction by the maximum entropy
  method (MEMPy).
- Input and output in `.rcif`, a CIF-like format built on the IUCr Core CIF
  dictionary, so data and results can be archived and exchanged.
- Works in scripts and Jupyter notebooks on Windows, macOS and Linux.
  [CrysPy Editor](https://github.com/ikibalin/cryspy_editor) is the
  graphical user interface for CrysPy.

## Example

Refine a powder pattern of PbSO4 from [`examples/`](examples/):

```python
import cryspy

rcif = cryspy.load_file("examples/rhochi_unpolarized_powder_1d_PbSO4/"
                        "rhochi_unpolarized_powder_1d_PbSO4.rcif")
result = cryspy.rhochi_rietveld_refinement(rcif)   # refines the values marked with ()
print(result["chi_sq"])
print(rcif.crystal_pbso4.cell)

with open("refined.rcif", "w") as fid:
    fid.write(rcif.to_cif())
```

More examples, one folder per experiment type, are in [`examples/`](examples/).

## Links

- Documentation and tutorials: [cryspy.fr](https://www.cryspy.fr)
- Try CrysPy in a web browser, without installing it:
  [cryspy_webapp on Binder](https://mybinder.org/v2/gh/ikibalin/cryspy_webapp/HEAD?urlpath=voila%2Frender%2Fcryspy_webapp.ipynb)
- Graphical user interface: [CrysPy Editor](https://github.com/ikibalin/cryspy_editor)
- Bug reports and feature requests: [GitHub issues](https://github.com/ikibalin/cryspy/issues)
- Contributing: [CONTRIBUTING.md](CONTRIBUTING.md)

File: cryspy/A_functions_base/atom_electron_configuration.txt
{"H":"1s1",
 "He":"1s2",
 "Li":"[He] 2s1",
 "Be":"[He] 2s2",
 "B":"[He] 2s2 2p1",
 "C":"[He] 2s2 2p2",
 "N":"[He] 2s2 2p3",
 "O":"[He] 2s2 2p4",
 "F":"[He] 2s2 2p5",
 "Ne":"[He] 2s2 2p6",
 "Na":"[Ne] 3s1",
 "Mg":"[Ne] 3s2",
 "Al":"[Ne] 3s2 3p1",
 "Si":"[Ne] 3s2 3p2",
 "P":"[Ne] 3s2 3p3",
 "S":"[Ne] 3s2 3p4",
 "Cl":"[Ne] 3s2 3p5",
 "Ar":"[Ne] 3s2 3p6",
 "K":"[Ar] 4s1",
 "Ca":"[Ar] 4s2",
 "Sc":"[Ar] 3d1 4s2",
 "Ti":"[Ar] 3d2 4s2",
 "V":"[Ar] 3d3 4s2",
 "Cr":"[Ar] 3d4 4s2",
 "Mn":"[Ar] 3d5 4s2",
 "Fe":"[Ar] 3d6 4s2",
 "Co":"[Ar] 3d7 4s2",
 "Ni":"[Ar] 3d8 4s2",
 "Cu":"[Ar] 3d9 4s2",
 "Zn":"[Ar] 3d10 4s2",
 "Ga":"[Ar] 3d10 4s2 4p1",
 "Ge":"[Ar] 3d10 4s2 4p2",
 "As":"[Ar] 3d10 4s2 4p3",
 "Se":"[Ar] 3d10 4s2 4p4",
 "Br":"[Ar] 3d10 4s2 4p5",
 "Kr":"[Ar] 3d10 4s2 4p6",
 "Rb":"[Kr] 5s1",
 "Sr":"[Kr] 5s2",
 "Y":"[Kr] 4d1 5s2",
 "Zr":"[Kr] 4d2 5s2",
 "Nb":"[Kr] 4d3 5s2",
 "Mo":"[Kr] 4d4 5s2",
 "Tc":"[Kr] 4d5 5s2",
 "Ru":"[Kr] 4d6 5s2",
 "Rh":"[Kr] 4d7 5s2",
 "Pd":"[Kr] 4d8 5s2",
 "Ag":"[Kr] 4d9 5s2",
 "Cd":"[Kr] 4d10 5s2",
 "In":"[Kr] 4d10 5s2 5p1",
 "Sn":"[Kr] 4d10 5s2 5p2",
 "Sb":"[Kr] 4d10 5s2 5p3",
 "Te":"[Kr] 4d10 5s2 5p4",
 "I":"[Kr] 4d10 5s2 5p5",
 "Xe":"[Kr] 4d10 5s2 5p6",
 "Cs":"[Xe] 6s1",
 "Ba":"[Xe] 6s2",
 "La":"[Xe] 5d1 6s2",
 "Ce":"[Xe] 4f1 5d1 6s2",
 "Pr":"[Xe] 4f3 6s2",
 "Nd":"[Xe] 4f4 6s2",
 "Pm":"[Xe] 4f5 6s2",
 "Sm":"[Xe] 4f6 6s2",
 "Eu":"[Xe] 4f7 6s2",
 "Gd":"[Xe] 4f7 5d1 6s2",
 "Tb":"[Xe] 4f9 6s2",
 "Dy":"[Xe] 4f10 6s2",
 "Ho":"[Xe] 4f11 6s2",
 "Er":"[Xe] 4f12 6s2",
 "Tm":"[Xe] 4f13 6s2",
 "Yb":"[Xe] 4f14 6s2",
 "Lu":"[Xe] 4f14 5d1 6s2",
 "Hf":"[Xe] 4f14 5d2 6s2",
 "Ta":"[Xe] 4f14 5d3 6s2",
 "W":"[Xe] 4f14 5d4 6s2",
 "Re":"[Xe] 4f14 5d5 6s2",
 "Os":"[Xe] 6s2 4f14 5d6",
 "Ir":"[Xe] 4f14 5d7 6s2",
 "Pt":"[Xe] 4f14 5d9 6s1",
 "Au":"[Xe] 4f14 5d10 6s1",
 "Hg":"[Xe] 4f14 5d10 6s2",
 "Ti":"[Xe] 4f14 5d10 6s2 6p1",
 "Pb":"[Xe] 4f14 5d10 6s2 6p2",
 "Bi":"[Xe] 4f14 5d10 6s2 6p3",
 "Po":"[Xe] 4f14 5d10 6s2 6p4",
 "At":"[Xe] 4f14 5d10 6s2 6p5",
 "Rn":"[Xe] 4f14 5d10 6s2 6p6",
 "Fr":"[Rn] 7s1",
 "Ra":"[Rn] 7s2",
 "Ac":"[Rn] 6d1 7s2",
 "Th":"[Rn] 6d2 7s2",
 "Pa":"[Rn] 5f2 6d1 7s2",
 "U":"[Rn] 5f3 6d1 7s2",
 "Np":"[Rn] 5f4 6d1 7s2",
 "Pu":"[Rn] 5f6 7s2",
 "Am":"[Rn] 5f7 7s2",
 "Cm":"[Rn] 5f7 6d1 7s2",
 "Bk":"[Rn] 5f9 7s2",
 "Cf":"[Rn] 5f10 7s2",
 "Es":"[Rn] 5f11 7s2",
 "Fm":"[Rn] 5f12 7s2",
 "Md":"[Rn] 5f13 7s2",
 "No":"[Rn] 5f14 7s2",
 "Lr":"[Rn] 5f14 6d1 7s2",
 "Rf":"[Rn] 5f14 6d2 7s2",
 "Db":"[Rn] 5f14 6d3 7s2",
 "Sg":"[Rn] 5f14 6d4 7s2",
 "Bh":"[Rn] 5f14 6d5 7s2",
 "Hs":"[Rn] 5f14 6d6 7s2",
 "Mt":"[Rn] 5f14 6d7 7s2",
 "Ds":"[Rn] 5f14 6d8 7s2",
 "Rg":"[Rn] 5f14 6d9 7s2",
 "Cn":"[Rn] 5f14 6d10 7s2",
 "Nh":"[Rn] 5f14 6d10 7s2 7p1",
 "Fl":"[Rn] 5f14 6d10 7s2 7p2",
 "Mc":"[Rn] 5f14 6d10 7s2 7p3",
 "Lv":"[Rn] 5f14 6d10 7s2 7p4",
 "Ts":"[Rn] 5f14 6d10 7s2 7p5",
 "Og":"[Rn] 5f14 6d10 7s2 7p6"}

File: cryspy/A_functions_base/atom_name.txt
{"H": "Hydrogen",
"He": "Helium",
"Li": "Lithium",
"Be": "Beryllium",
"B":  "Boron",
"C":  "Carbon",
"N":  "Nitrogen",
"O":  "Oxygen",
"F":  "Fluorine",
"Ne": "Neon",
"Na": "Sodium",
"Mg": "Magnesium",
"Al": "Aluminum",
"Si": "Silicon",
"P":  "Phosphorus",
"S":  "Sulfur",
"Cl": "Chlorine",
"Ar": "Potassium",
"K":  "Argon",
"Ca": "Calcium",
"Sc": "Scandium",
"Ti": "Titanium",
"V":  "Vanadium",
"Cr": "Chromium",
"Mn": "Manganese",
"Fe": "Iron",
"Co": "Nickel",
"Ni": "Cobalt",
"Cu": "Copper",
"Zn": "Zinc",
"Ga": "Gallium",
"Ge": "Germanium",
"As": "Arsenic",
"Se": "Selenium",
"Br": "Bromine",
"Kr": "Krypton",
"Rb": "Rubidium",
"Sr": "Strontium",
"Y":  "Yttrium",
"Zr": "Zirconium",
"Nb": "Niobium",
"Mo": "Molybdenum",
"Tc": "Technetium",
"Ru": "Ruthenium",
"Rh": "Rhodium",
"Pd": "Palladium",
"Ag": "Silver",
"Cd": "Cadmium",
"In": "Indium",
"Sn": "Tin",
"Sb": "Antimony",
"Te": "Tellurium",
"I":  "Iodine",
"Xe": "Xenon",
"Cs": "Cesium",
"Ba": "Barium",
"La": "Lanthanum ",
"Ce": "Cerium ",
"Pr": "Praseodymium ",
"Nd": "Neodymium ",
"Pm": "Promethium ",
"Sm": "Samarium ",
"Eu": "Europium ",
"Gd": "Gadolinium ",
"Tb": "Terbium ",
"Dy": "Dysprosium ",
"Ho": "Holmium ",
"Er": "Erbium ",
"Tm": "Thulium ",
"Yb": "Ytterbium ",
"Lu": "Lutetium",
"Hf": "Hafnium",
"Ta": "Tantalum",
"W":  "Tungsten",
"Re": "Rhenium",
"Os": "Osmium",
"Ir": "Iridium",
"Pt": "Platinum",
"Au": "Gold",
"Hg": "Mercury",
"Tl": "Thallium",
"Pb": "Lead",
"Bi": "Bismuth",
"Po": "Protactinium",
"At": "Astatine",
"Rn": "Radon",
"Fr": "Francium",
"Ra": "Radium",
"Ac": "Actinium",
"Th": "Thorium ",
"Pa": "Protactinium",
"U":  "Uranium",
"Np": "Neptunium",
"Pu": "Plutonium",
"Am": "Americium",
"Cm": "Curium",
"Bk": "Berkelium",
"Cf": "Californium",
"Es": "Einsteinium",
"Fm": "Fermium",
"Md": "Mendelevium",
"No": "Nobelium ",
"Lr": "Lawrencium",
"Rf": "Rutherfordium ",
"Db": "Dubnium",
"Sg": "Seaborgium",
"Bh": "Bohrium",
"Hs": "Hassium",
"Mt": "Meitnerium ",
"Ds": "Darmstadtium",
"Rg": "Roentgenium",
"Cn": "Copernicium",
"Nh": "Nihonium",
"Fl": "Flerovium",
"Mc": "Moscovium",
"Lv": "Livermorium",
"Ts": "Tennessine",
"Og": "Oganesson" }

File: cryspy/A_functions_base/atom_weight.txt
{"H":  "1.008",
"He": "4.003",
"Li": "6.94",
"Be": "9.012",
"B":  "10.81",
"C":  "12.011",
"N":  "14.007",
"O":  "15.999",
"F":  "18.998",
"Ne": "20.18",
"Na": "22.99",
"Mg": "24.31",
"Al": "26.98",
"Si": "28.085",
"P":  "30.97",
"S":  "32.06",
"Cl": "35.45",
"Ar": "39.1",
"K":  "39.95",
"Ca": "40.08",
"Sc": "44.96",
"Ti": "47.87",
"V":  "50.94",
"Cr": "51.996",
"Mn": "54.94",
"Fe": "55.85",
"Co": "58.69",
"Ni": "58.93",
"Cu": "63.55",
"Zn": "65.38",
"Ga": "69.72",
"Ge": "72.63",
"As": "74.92",
"Se": "78.96",
"Br": "79.904",
"Kr": "83.8",
"Rb": "85.47",
"Sr": "87.62",
"Y": "88.91",
"Zr": "91.22",
"Nb": "92.91",
"Mo": "95.96",
"Tc": "96.906",
"Ru": "101.1",
"Rh": "102.9",
"Pd": "106.4",
"Ag": "107.9",
"Cd": "112.4",
"In": "114.8",
"Sn": "118.7",
"Sb": "121.8",
"Te": "127.6",
"I": "126.9",
"Xe": "131.3",
"Cs": "132.9",
"Ba": "137.3",
"La": "138.91",
"Ce": "140.12",
"Pr": "140.91",
"Nd": "144.24",
"Pm": "144.91",
"Sm": "150.36",
"Eu": "151.96",
"Gd": "157.25",
"Tb": "158.93",
"Dy": "162.50",
"Ho": "164.93",
"Er": "167.26",
"Tm": "168.93",
"Yb": "173.05",
"Lu": "174.97",
"Hf": "178.5",
"Ta": "180.9",
"W": "183.8",
"Re": "186.2",
"Os": "190.2",
"Ir": "192.2",
"Pt": "195.1",
"Au": "197",
"Hg": "200.6",
"Tl": "204.38",
"Pb": "207.2",
"Bi": "209",
"Po": "231",
"At": "209.99",
"Rn": "222.02",
"Fr": "223.02",
"Ra": "226.03",
"Ac": "227.03",
"Th": "232.04",
"Pa": "231.04",
"U": "238.03",
"Np": "237.05",
"Pu": "244.06",
"Am": "243.06",
"Cm": "247.07",
"Bk": "247.07",
"Cf": "251.08",
"Es": "252.08",
"Fm": "257.10",
"Md": "258.10",
"No": "259.10",
"Lr": "262.11",
"Rf": "267.12",
"Db": "270.13",
"Sg": "269.13",
"Bh": "270.13",
"Hs": "269.13",
"Mt": "278.16",
"Ds": "281.17",
"Rg": "281.17",
"Cn": "285.18",
"Nh": "286.18",
"Fl": "289.19",
"Mc": "289.20",
"Lv": "293.20",
"Ts": "293.21",
"Og": "294.21"}

File: cryspy/A_functions_base/magnetic_table_bns.txt (part 1 of 89)
Magnetic Space Groups
Compiled by Harold T. Stokes and Branton J. Campbell
Brigham Young University, Provo, Utah, USA
June 2010
 
Table 1.  Listed in order of BNS number
 
BNS: Setting of N. V. Belov, N. N. Neronova and T. S. Smirnova
OG:  Setting of W. Opechowski and R. Guccione
 
This data is based on data from:
Daniel Litvin,"Magnetic Space Group Types," Acta Crystallographica (2001)
  A57 729-730. (http://www.bk.psu.edu/faculty/litvin/Download.html)
C. J. Bradley and A. P. Cracknell, The Mathematical Theory of Symmetry in
  Solids" (Clarendon Press, Oxford, 1972).
----------
Definition of point operator symbols (from Litvin)
Non-hexagonal groups:
1        x,y,z
4x       x,-z,y
4x-1     x,z,-y
4y       z,y,-x
4y-1     -z,y,x
4z       -y,x,z
4z-1     y,-x,z
2x       x,-y,-z
2y       -x,y,-z
2z       -x,-y,z
2xy      y,x,-z
2-xy     -y,-x,-z
2yz      -x,z,y
2-yz     -x,-z,-y
2xz      z,-y,x
2-xz     -z,-y,-x
3xyz     z,x,y
3xyz-1   y,z,x
3-xyz    -y,z,-x
3-xyz-1  -z,-x,y
3x-yz    -y,-z,x
3x-yz-1  z,-x,-y
3xy-z    y,-z,-x
3xy-z-1  -z,x,-y
-1       -x,-y,-z
-4x      -x,z,-y
-4x-1    -x,-z,y
-4y      -z,-y,x
-4y-1    z,-y,-x
-4z      y,-x,-z
-4z-1    -y,x,-z
mx       -x,y,z
my       x,-y,z
mz       x,y,-z
mxy      -y,-x,z
m-xy     y,x,z
myz      x,-z,-y
m-yz     x,z,y
mxz      -z,y,-x
m-xz     z,y,x
-3xyz    -z,-x,-y
-3xyz-1  -y,-z,-x
-3-xyz   y,-z,x
-3-xyz-1 z,x,-y
-3x-yz   y,z,-x
-3x-yz-1 -z,x,y
-3xy-z   -y,z,x
-3xy-z-1 z,-x,y
Hexagonal groups:
1        x,y,z
6z       x-y,x,z
3z       -y,x-y,z
2z       -x,-y,z
3z-1     -x+y,-x,z
6z-1     y,-x+y,z
2x       x-y,-y,-z
2xy      y,x,-z
2y       -x,-x+y,-z
21       x,x-y,-z
22       -x+y,y,-z
23       -y,-x,-z
-1       -x,-y,-z
-6z      -x+y,-x,-z
-3z      y,-x+y,-z
mz       x,y,-z
-3z-1    x-y,x,-z
-6z-1    -y,x-y,-z
mx       -x+y,y,z
mxy      -y,-x,z
my       x,x-y,z
m1       -x,-x+y,z
m2       x-y,-y,z
m3       y,x,z
----------
Magnetic Space Groups
----------
BNS: 1.1 P1                   OG: 1.1.1 P1
Operators: (1|0,0,0)
Wyckoff positions:
1a (x,y,z;mx,my,mz)
----------
BNS: 1.2 P11'                 OG: 1.2.2 P11'
Operators: (1|0,0,0) (1|0,0,0)'
Wyckoff positions:
1a (x,y,z;0,0,0)
----------
BNS: 1.3 P_S1                 OG: 1.3.3 P_2s1
OG-BNS transformation: (0,0,0;a,b,2c)
Operators (BNS): (1|0,0,0) (1|0,0,1/2)'
Wyckoff positions (BNS):
2a (x,y,z;mx,my,mz) (x,y,z+1/2;-mx,-my,-mz)
Operators (OG): (1|0,0,0) (1|0,0,1)'
Wyckoff positions (OG): (0,0,0)+ (1,0,0)+ (0,1,0)+ (0,0,2)+
2a (x,y,z;mx,my,mz) (x,y,z+1;-mx,-my,-mz)
----------
BNS: 2.4 P-1                  OG: 2.1.4 P-1
Operators: (1|0,0,0) (-1|0,0,0)
Wyckoff positions:
2i (x,y,z;mx,my,mz) (-x,-y,-z;mx,my,mz)
1h (1/2,1/2,1/2;mx,my,mz)
1g (0,1/2,1/2;mx,my,mz)
1f (1/2,0,1/2;mx,my,mz)
1e (1/2,1/2,0;mx,my,mz)
1d (1/2,0,0;mx,my,mz)
1c (0,1/2,0;mx,my,mz)
1b (0,0,1/2;mx,my,mz)
1a (0,0,0;mx,my,mz)
----------
BNS: 2.5 P-11'                OG: 2.2.5 P-11'
Operators: (1|0,0,0) (-1|0,0,0) (1|0,0,0)' (-1|0,0,0)'
Wyckoff positions:
2i (x,y,z;0,0,0) (-x,-y,-z;0,0,0)
1h (1/2,1/2,1/2;0,0,0)
1g (0,1/2,1/2;0,0,0)
1f (1/2,0,1/2;0,0,0)
1e (1/2,1/2,0;0,0,0)
1d (1/2,0,0;0,0,0)
1c (0,1/2,0;0,0,0)
1b (0,0,1/2;0,0,0)
1a (0,0,0;0,0,0)
----------
BNS: 2.6 P-1'                 OG: 2.3.6 P-1'
Operators: (1|0,0,0) (-1|0,0,0)'
Wyckoff positions:
2i (x,y,z;mx,my,mz) (-x,-y,-z;-mx,-my,-mz)
1h (1/2,1/2,1/2;0,0,0)
1g (0,1/2,1/2;0,0,0)
1f (1/2,0,1/2;0,0,0)
1e (1/2,1/2,0;0,0,0)
1d (1/2,0,0;0,0,0)
1c (0,1/2,0;0,0,0)
1b (0,0,1/2;0,0,0)
1a (0,0,0;0,0,0)
----------
BNS: 2.7 P_S-1                OG: 2.4.7 P_2s-1
OG-BNS transformation: (0,0,0;a,b,2c)
Operators (BNS): (1|0,0,0) (-1|0,0,0) (1|0,0,1/2)' (-1|0,0,1/2)'
Wyckoff positions (BNS):
4i (x,y,z;mx,my,mz) (-x,-y,-z;mx,my,mz) (x,y,z+1/2;-mx,-my,-mz)
     (-x,-y,-z+1/2;-mx,-my,-mz)
2h (1/2,1/2,1/4;0,0,0) (1/2,1/2,3/4;0,0,0)
2g (0,1/2,1/4;0,0,0) (0,1/2,3/4;0,0,0)
2f (1/2,0,1/4;0,0,0) (1/2,0,3/4;0,0,0)
2e (1/2,1/2,0;mx,my,mz) (1/2,1/2,1/2;-mx,-my,-mz)
2d (1/2,0,0;mx,my,mz) (1/2,0,1/2;-mx,-my,-mz)
2c (0,1/2,0;mx,my,mz) (0,1/2,1/2;-mx,-my,-mz)
2b (0,0,1/4;0,0,0) (0,0,3/4;0,0,0)
2a (0,0,0;mx,my,mz) (0,0,1/2;-mx,-my,-mz)
Operators (OG): (1|0,0,0) (-1|0,0,0) (1|0,0,1)' (-1|0,0,1)'
Wyckoff positions (OG): (0,0,0)+ (1,0,0)+ (0,1,0)+ (0,0,2)+
4i (x,y,z;mx,my,mz) (-x,-y,-z;mx,my,mz) (x,y,z+1;-mx,-my,-mz)
     (-x,-y,-z+1;-mx,-my,-mz)
2h (1/2,1/2,1/2;0,0,0) (-1/2,-1/2,-1/2;0,0,0)
2g (0,1/2,1/2;0,0,0) (0,-1/2,-1/2;0,0,0)
2f (1/2,0,1/2;0,0,0) (-1/2,0,-1/2;0,0,0)
2e (1/2,1/2,0;mx,my,mz) (1/2,1/2,1;-mx,-my,-mz)
2d (1/2,0,0;mx,my,mz) (1/2,0,1;-mx,-my,-mz)
2c (0,1/2,0;mx,my,mz) (0,1/2,1;-mx,-my,-mz)
2b (0,0,1/2;0,0,0) (0,0,-1/2;0,0,0)
2a (0,0,0;mx,my,mz) (0,0,1;-mx,-my,-mz)
----------
BNS: 3.1 P2                   OG: 3.1.8 P2
Operators: (1|0,0,0) (2y|0,0,0)
Wyckoff positions:
2e (x,y,z;mx,my,mz) (-x,y,-z;-mx,my,-mz)
1d (1/2,y,1/2;0,my,0)
1c (1/2,y,0;0,my,0)
1b (0,y,1/2;0,my,0)
1a (0,y,0;0,my,0)
----------
BNS: 3.2 P21'                 OG: 3.2.9 P21'
Operators: (1|0,0,0) (2y|0,0,0) (1|0,0,0)' (2y|0,0,0)'
Wyckoff positions:
2e (x,y,z;0,0,0) (-x,y,-z;0,0,0)
1d (1/2,y,1/2;0,0,0)
1c (1/2,y,0;0,0,0)
1b (0,y,1/2;0,0,0)
1a (0,y,0;0,0,0)
----------
BNS: 3.3 P2'                  OG: 3.3.10 P2'
Operators: (1|0,0,0) (2y|0,0,0)'
Wyckoff positions:
2e (x,y,z;mx,my,mz) (-x,y,-z;mx,-my,mz)
1d (1/2,y,1/2;mx,0,mz)
1c (1/2,y,0;mx,0,mz)
1b (0,y,1/2;mx,0,mz)
1a (0,y,0;mx,0,mz)
----------
BNS: 3.4 P_a2                 OG: 3.4.11 P_2a2
OG-BNS transformation: (0,0,0;2a,b,c)
Operators (BNS): (1|0,0,0) (2y|0,0,0) (1|1/2,0,0)' (2y|1/2,0,0)'
Wyckoff positions (BNS):
4e (x,y,z;mx,my,mz) (-x,y,-z;-mx,my,-mz) (x+1/2,y,z;-mx,-my,-mz)
     (-x+1/2,y,-z;mx,-my,mz)
2d (1/4,y,1/2;mx,0,mz) (3/4,y,1/2;-mx,0,-mz)
2c (1/4,y,0;mx,0,mz) (3/4,y,0;-mx,0,-mz)
2b (0,y,1/2;0,my,0) (1/2,y,1/2;0,-my,0)
2a (0,y,0;0,my,0) (1/2,y,0;0,-my,0)
Operators (OG): (1|0,0,0) (2y|0,0,0) (1|1,0,0)' (2y|1,0,0)'
Wyckoff positions (OG): (0,0,0)+ (2,0,0)+ (0,1,0)+ (0,0,1)+
4e (x,y,z;mx,my,mz) (-x,y,-z;-mx,my,-mz) (x+1,y,z;-mx,-my,-mz)
     (-x+1,y,-z;mx,-my,mz)
2d (1/2,y,1/2;mx,0,mz) (-1/2,y,-1/2;-mx,0,-mz)
2c (1/2,y,0;mx,0,mz) (-1/2,y,0;-mx,0,-mz)
2b (0,y,1/2;0,my,0) (1,y,1/2;0,-my,0)
2a (0,y,0;0,my,0) (1,y,0;0,-my,0)
----------
BNS: 3.5 P_b2                 OG: 3.5.12 P_2b2
OG-BNS transformation: (0,0,0;a,2b,c)
Operators (BNS): (1|0,0,0) (2y|0,0,0) (1|0,1/2,0)' (2y|0,1/2,0)'
Wyckoff positions (BNS):
4e (x,y,z;mx,my,mz) (-x,y,-z;-mx,my,-mz) (x,y+1/2,z;-mx,-my,-mz)
     (-x,y+1/2,-z;mx,-my,mz)
2d (1/2,y,1/2;0,my,0) (1/2,y+1/2,1/2;0,-my,0)
2c (1/2,y,0;0,my,0) (1/2,y+1/2,0;0,-my,0)
2b (0,y,1/2;0,my,0) (0,y+1/2,1/2;0,-my,0)
2a (0,y,0;0,my,0) (0,y+1/2,0;0,-my,0)
Operators (OG): (1|0,0,0) (2y|0,0,0) (1|0,1,0)' (2y|0,1,0)'
Wyckoff positions (OG): (0,0,0)+ (1,0,0)+ (0,2,0)+ (0,0,1)+
4e (x,y,z;mx,my,mz) (-x,y,-z;-mx,my,-mz) (x,y+1,z;-mx,-my,-mz)
     (-x,y+1,-z;mx,-my,mz)
2d (1/2,y,1/2;0,my,0) (1/2,y+1,1/2;0,-my,0)
2c (1/2,y,0;0,my,0) (1/2,y+1,0;0,-my,0)
2b (0,y,1/2;0,my,0) (0,y+1,1/2;0,-my,0)
2a (0,y,0;0,my,0) (0,y+1,0;0,-my,0)
----------
BNS: 3.6 P_C2                 OG: 5.5.23 C_P2
OG-BNS transformation: (0,0,0;a,b,c)
Operators (BNS): (1|0,0,0) (2y|0,0,0) (1|1/2,1/2,0)' (2y|1/2,1/2,0)'
Wyckoff positions (BNS):
4c (x,y,z;mx,my,mz) (-x,y,-z;-mx,my,-mz) (x+1/2,y+1/2,z;-mx,-my,-mz)
     (-x+1/2,y+1/2,-z;mx,-my,mz)
2b (0,y,1/2;0,my,0) (1/2,y+1/2,1/2;0,-my,0)
2a (0,y,0;0,my,0) (1/2,y+1/2,0;0,-my,0)
Operators (OG): (1|0,0,0) (2y|0,0,0) (1|1/2,1/2,0)' (2y|1/2,1/2,0)'
Wyckoff positions (OG): (0,0,0)+ (1,0,0)+ (0,1,0)+ (0,0,1)+
4c (x,y,z;mx,my,mz) (-x,y,-z;-mx,my,-mz) (x+1/2,y+1/2,z;-mx,-my,-mz)
     (-x+1/2,y+1/2,-z;mx,-my,mz)
2b (0,y,1/2;0,my,0) (1/2,y+1/2,1/2;0,-my,0)
2a (0,y,0;0,my,0) (1/2,y+1/2,0;0,-my,0)
----------
BNS: 4.7 P2_1                 OG: 4.1.15 P2_1
Operators: (1|0,0,0) (2y|0,1/2,0)
Wyckoff positions:
2a (x,y,z;mx,my,mz) (-x,y+1/2,-z;-mx,my,-mz)
----------
BNS: 4.8 P2_11'               OG: 4.2.16 P2_11'
Operators: (1|0,0,0) (2y|0,1/2,0) (1|0,0,0)' (2y|0,1/2,0)'
Wyckoff positions:
2a (x,y,z;0,0,0) (-x,y+1/2,-z;0,0,0)
----------
BNS: 4.9 P2_1'                OG: 4.3.17 P2_1'
Operators: (1|0,0,0) (2y|0,1/2,0)'
Wyckoff positions:
2a (x,y,z;mx,my,mz) (-x,y+1/2,-z;mx,-my,mz)
----------
BNS: 4.10 P_a2_1              OG: 4.4.18 P_2a2_1
OG-BNS transformation: (0,0,0;2a,b,c)
Operators (BNS): (1|0,0,0) (2y|0,1/2,0) (1|1/2,0,0)' (2y|1/2,1/2,0)'
Wyckoff positions (BNS):
4a (x,y,z;mx,my,mz) (-x,y+1/2,-z;-mx,my,-mz) (x+1/2,y,z;-mx,-my,-mz)
     (-x+1/2,y+1/2,-z;mx,-my,mz)
Operators (OG): (1|0,0,0) (2y|0,1/2,0) (1|1,0,0)' (2y|1,1/2,0)'
Wyckoff positions (OG): (0,0,0)+ (2,0,0)+ (0,1,0)+ (0,0,1)+
4a (x,y,z;mx,my,mz) (-x,y+1/2,-z;-mx,my,-mz) (x+1,y,z;-mx,-my,-mz)
     (-x+1,y+1/2,-z;mx,-my,mz)
----------
BNS: 4.11 P_b2_1              OG: 3.7.14 P_2b2'
OG-BNS transformation: (0,0,0;a,2b,c)
Operators (BNS): (1|0,0,0) (2y|0,1/2,0) (1|0,1/2,0)' (2y|0,0,0)'
Wyckoff positions (BNS):
4e (x,y,z;mx,my,mz) (-x,y+1/2,-z;-mx,my,-mz) (x,y+1/2,z;-mx,-my,-mz)
     (-x,y,-z;mx,-my,mz)
2d (1/2,y,1/2;mx,0,mz) (1/2,y+1/2,1/2;-mx,0,-mz)
2c (1/2,y,0;mx,0,mz) (1/2,y+1/2,0;-mx,0,-mz)
2b (0,y,1/2;mx,0,mz) (0,y+1/2,1/2;-mx,0,-mz)
2a (0,y,0;mx,0,mz) (0,y+1/2,0;-mx,0,-mz)
Operators (OG): (1|0,0,0) (2y|0,1,0) (1|0,1,0)' (2y|0,0,0)'
Wyckoff positions (OG): (0,0,0)+ (1,0,0)+ (0,2,0)+ (0,0,1)+
4e (x,y,z;mx,my,mz) (-x,y+1,-z;-mx,my,-mz) (x,y+1,z;-mx,-my,-mz)
     (-x,y,-z;mx,-my,mz)
2d (1/2,y,1/2;mx,0,mz) (-1/2,y+1,-1/2;-mx,0,-mz)
2c (1/2,y,0;mx,0,mz) (-1/2,y+1,0;-mx,0,-mz)
2b (0,y,1/2;mx,0,mz) (0,y+1,-1/2;-mx,0,-mz)
2a (0,y,0;mx,0,mz) (0,y+1,0;-mx,0,-mz)
----------
BNS: 4.12 P_C2_1              OG: 5.6.24 C_P2'
OG-BNS transformation: (1/4,0,0;a,b,c)
Operators (BNS): (1|0,0,0) (2y|0,1/2,0) (1|1/2,1/2,0)' (2y|1/2,0,0)'
Wyckoff positions (BNS):
4c (x,y,z;mx,my,mz) (-x,y+1/2,-z;-mx,my,-mz) (x+1/2,y+1/2,z;-mx,-my,-mz)
     (-x+1/2,y,-z;mx,-my,mz)
2b (3/4,y,1/2;mx,0,mz) (1/4,y+1/2,1/2;-mx,0,-mz)
2a (3/4,y,0;mx,0,mz) (1/4,y+1/2,0;-mx,0,-mz)
Operators (OG): (1|0,0,0) (2y|1/2,1/2,0) (1|1/2,1/2,0)' (2y|0,0,0)'
Wyckoff positions (OG): (0,0,0)+ (1,0,0)+ (0,1,0)+ (0,0,1)+
4c (x,y,z;mx,my,mz) (-x+1/2,y+1/2,-z;-mx,my,-mz) (x+1/2,y+1/2,z;-mx,-my,-mz)
     (-x,y,-z;mx,-my,mz)
2b (0,y,1/2;mx,0,mz) (1/2,y+1/2,-1/2;-mx,0,-mz)
2a (0,y,0;mx,0,mz) (1/2,y+1/2,0;-mx,0,-mz)
----------
BNS: 5.13 C2                  OG: 5.1.19 C2
Operators: (1|0,0,0) (2y|0,0,0)
Wyckoff positions: (0,0,0)+ (1/2,1/2,0)+
4c (x,y,z;mx,my,mz) (-x,y,-z;-mx,my,-mz)
2b (0,y,1/2;0,my,0)
2a (0,y,0;0,my,0)
----------
BNS: 5.14 C21'                OG: 5.2.20 C21'
Operators: (1|0,0,0) (2y|0,0,0) (1|0,0,0)' (2y|0,0,0)'
Wyckoff positions: (0,0,0)+ (1/2,1/2,0)+
4c (x,y,z;0,0,0) (-x,y,-z;0,0,0)
2b (0,y,1/2;0,0,0)
2a (0,y,0;0,0,0)
----------
BNS: 5.15 C2'                 OG: 5.3.21 C2'
Operators: (1|0,0,0) (2y|0,0,0)'
Wyckoff positions: (0,0,0)+ (1/2,1/2,0)+
4c (x,y,z;mx,my,mz) (-x,y,-z;mx,-my,mz)
2b (0,y,1/2;mx,0,mz)
2a (0,y,0;mx,0,mz)
----------
BNS: 5.16 C_c2                OG: 5.4.22 C_2c2
OG-BNS transformation: (0,0,0;a,b,2c)
Operators (BNS): (1|0,0,0) (2y|0,0,0) (1|0,0,1/2)' (2y|0,0,1/2)'
Wyckoff positions (BNS): (0,0,0)+ (1/2,1/2,0)+
8c (x,y,z;mx,my,mz) (-x,y,-z;-mx,my,-mz) (x,y,z+1/2;-mx,-my,-mz)
     (-x,y,-z+1/2;mx,-my,mz)
4b (0,y,1/4;mx,0,mz) (0,y,3/4;-mx,0,-mz)
4a (0,y,0;0,my,0) (0,y,1/2;0,-my,0)
Operators (OG): (1|0,0,0) (2y|0,0,0) (1|0,0,1)' (2y|0,0,1)'
Wyckoff positions (OG): (0,0,0)+ (1,0,0)+ (0,1,0)+ (0,0,2)+ (1/2,1/2,0)+
8c (x,y,z;mx,my,mz) (-x,y,-z;-mx,my,-mz) (x,y,z+1;-mx,-my,-mz)
     (-x,y,-z+1;mx,-my,mz)
4b (0,y,1/2;mx,0,mz) (0,y,-1/2;-mx,0,-mz)
4a (0,y,0;0,my,0) (0,y,1;0,-my,0)
----------
BNS: 5.17 C_a2                OG: 3.6.13 P_C2
OG-BNS transformation: (0,0,0;2a,2b,c)
Operators (BNS): (1|0,0,0) (2y|0,0,0) (1|1/2,0,0)' (2y|0,1/2,0)'
Wyckoff positions (BNS): (0,0,0)+ (1/2,1/2,0)+
8e (x,y,z;mx,my,mz) (-x,y,-z;-mx,my,-mz) (x+1/2,y,z;-mx,-my,-mz)
     (-x,y+1/2,-z;mx,-my,mz)
4d (1/4,y,1/2;mx,0,mz) (3/4,y,1/2;-mx,0,-mz)
4c (1/4,y,0;mx,0,mz) (3/4,y,0;-mx,0,-mz)
4b (0,y,1/2;0,my,0) (1/2,y,1/2;0,-my,0)
4a (0,y,0;0,my,0) (1/2,y,0;0,-my,0)
Operators (OG): (1|0,0,0) (2y|0,0,0) (1|0,1,0)' (2y|0,1,0)'
Wyckoff positions (OG): (0,0,0)+ (2,0,0)+ (0,2,0)+ (0,0,1)+ (1,1,0)+
8e (x,y,z;mx,my,mz) (-x,y,-z;-mx,my,-mz) (x,y+1,z;-mx,-my,-mz)
     (-x,y+1,-z;mx,-my,mz)
4d (1/2,y,1/2;mx,0,mz) (-1/2,y,-1/2;-mx,0,-mz)
4c (1/2,y,0;mx,0,mz) (-1/2,y,0;-mx,0,-mz)
4b (0,y,1/2;0,my,0) (0,y+1,1/2;0,-my,0)
4a (0,y,0;0,my,0) (0,y+1,0;0,-my,0)
----------
BNS: 6.18 Pm                  OG: 6.1.25 Pm
Operators: (1|0,0,0) (my|0,0,0)
Wyckoff positions:
2c (x,y,z;mx,my,mz) (x,-y,z;-mx,my,-mz)
1b (x,1/2,z;0,my,0)
1a (x,0,z;0,my,0)
----------
BNS: 6.19 Pm1'                OG: 6.2.26 Pm1'
Operators: (1|0,0,0) (my|0,0,0) (1|0,0,0)' (my|0,0,0)'
Wyckoff positions:
2c (x,y,z;0,0,0) (x,-y,z;0,0,0)
1b (x,1/2,z;0,0,0)
1a (x,0,z;0,0,0)
----------
BNS: 6.20 Pm'                 OG: 6.3.27 Pm'
Operators: (1|0,0,0) (my|0,0,0)'
Wyckoff positions:
2c (x,y,z;mx,my,mz) (x,-y,z;mx,-my,mz)
1b (x,1/2,z;mx,0,mz)
1a (x,0,z;mx,0,mz)
----------
BNS: 6.21 P_am                OG: 6.4.28 P_2am
OG-BNS transformation: (0,0,0;2a,b,c)
Operators (BNS): (1|0,0,0) (my|0,0,0) (1|1/2,0,0)' (my|1/2,0,0)'
Wyckoff positions (BNS):
4c (x,y,z;mx,my,mz) (x,-y,z;-mx,my,-mz) (x+1/2,y,z;-mx,-my,-mz)
     (x+1/2,-y,z;mx,-my,mz)
2b (x,1/2,z;0,my,0) (x+1/2,1/2,z;0,-my,0)
2a (x,0,z;0,my,0) (x+1/2,0,z;0,-my,0)
Operators (OG): (1|0,0,0) (my|0,0,0) (1|1,0,0)' (my|1,0,0)'
Wyckoff positions (OG): (0,0,0)+ (2,0,0)+ (0,1,0)+ (0,0,1)+
4c (x,y,z;mx,my,mz) (x,-y,z;-mx,my,-mz) (x+1,y,z;-mx,-my,-mz)
     (x+1,-y,z;mx,-my,mz)
2b (x,1/2,z;0,my,0) (x+1,1/2,z;0,-my,0)
2a (x,0,z;0,my,0) (x+1,0,z;0,-my,0)
----------
BNS: 6.22 P_bm                OG: 6.5.29 P_2bm
OG-BNS transformation: (0,0,0;a,2b,c)
Operators (BNS): (1|0,0,0) (my|0,0,0) (1|0,1/2,0)' (my|0,1/2,0)'
Wyckoff positions (BNS):
4c (x,y,z;mx,my,mz) (x,-y,z;-mx,my,-mz) (x,y+1/2,z;-mx,-my,-mz)
     (x,-y+1/2,z;mx,-my,mz)
2b (x,1/4,z;mx,0,mz) (x,3/4,z;-mx,0,-mz)
2a (x,0,z;0,my,0) (x,1/2,z;0,-my,0)
Operators (OG): (1|0,0,0) (my|0,0,0) (1|0,1,0)' (my|0,1,0)'
Wyckoff positions (OG): (0,0,0)+ (1,0,0)+ (0,2,0)+ (0,0,1)+
4c (x,y,z;mx,my,mz) (x,-y,z;-mx,my,-mz) (x,y+1,z;-mx,-my,-mz)
     (x,-y+1,z;mx,-my,mz)
2b (x,1/2,z;mx,0,mz) (x,-1/2,z;-mx,0,-mz)
2a (x,0,z;0,my,0) (x,1,z;0,-my,0)
----------
BNS: 6.23 P_Cm                OG: 8.5.42 C_Pm
OG-BNS transformation: (0,0,0;a,b,c)
Operators (BNS): (1|0,0,0) (my|0,0,0) (1|1/2,1/2,0)' (my|1/2,1/2,0)'
Wyckoff positions (BNS):
4b (x,y,z;mx,my,mz) (x,-y,z;-mx,my,-mz) (x+1/2,y+1/2,z;-mx,-my,-mz)
     (x+1/2,-y+1/2,z;mx,-my,mz)
2a (x,0,z;0,my,0) (x+1/2,1/2,z;0,-my,0)
Operators (OG): (1|0,0,0) (my|0,0,0) (1|1/2,1/2,0)' (my|1/2,1/2,0)'
Wyckoff positions (OG): (0,0,0)+ (1,0,0)+ (0,1,0)+ (0,0,1)+
4b (x,y,z;mx,my,mz) (x,-y,z;-mx,my,-mz) (x+1/2,y+1/2,z;-mx,-my,-mz)
     (x+1/2,-y+1/2,z;mx,-my,mz)
2a (x,0,z;0,my,0) (x+1/2,1/2,z;0,-my,0)
----------
BNS: 7.24 Pc                  OG: 7.1.32 Pc
Operators: (1|0,0,0) (my|0,0,1/2)
Wyckoff positions:
2a (x,y,z;mx,my,mz) (x,-y,z+1/2;-mx,my,-mz)
----------
BNS: 7.25 Pc1'                OG: 7.2.33 Pc1'
Operators: (1|0,0,0) (my|0,0,1/2) (1|0,0,0)' (my|0,0,1/2)'
Wyckoff positions:
2a (x,y,z;0,0,0) (x,-y,z+1/2;0,0,0)
----------
BNS: 7.26 Pc'                 OG: 7.3.34 Pc'
Operators: (1|0,0,0) (my|0,0,1/2)'
Wyckoff positions:
2a (x,y,z;mx,my,mz) (x,-y,z+1/2;mx,-my,mz)
----------
BNS: 7.27 P_ac                OG: 7.4.35 P_2ac
OG-BNS transformation: (0,0,0;2a,b,c)
Operators (BNS): (1|0,0,0) (my|0,0,1/2) (1|1/2,0,0)' (my|1/2,0,1/2)'
Wyckoff positions (BNS):
4a (x,y,z;mx,my,mz) (x,-y,z+1/2;-mx,my,-mz) (x+1/2,y,z;-mx,-my,-mz)
     (x+1/2,-y,z+1/2;mx,-my,mz)
Operators (OG): (1|0,0,0) (my|0,0,1/2) (1|1,0,0)' (my|1,0,1/2)'
Wyckoff positions (OG): (0,0,0)+ (2,0,0)+ (0,1,0)+ (0,0,1)+
4a (x,y,z;mx,my,mz) (x,-y,z+1/2;-mx,my,-mz) (x+1,y,z;-mx,-my,-mz)
     (x+1,-y,z+1/2;mx,-my,mz)
----------
BNS: 7.28 P_cc                OG: 6.7.31 P_2cm'
OG-BNS transformation: (0,0,0;a,b,2c)
Operators (BNS): (1|0,0,0) (my|0,0,1/2) (1|0,0,1/2)' (my|0,0,0)'
Wyckoff positions (BNS):
4c (x,y,z;mx,my,mz) (x,-y,z+1/2;-mx,my,-mz) (x,y,z+1/2;-mx,-my,-mz)
     (x,-y,z;mx,-my,mz)
2b (x,1/2,z;mx,0,mz) (x,1/2,z+1/2;-mx,0,-mz)
2a (x,0,z;mx,0,mz) (x,0,z+1/2;-mx,0,-mz)
Operators (OG): (1|0,0,0) (my|0,0,1) (1|0,0,1)' (my|0,0,0)'
Wyckoff positions (OG): (0,0,0)+ (1,0,0)+ (0,1,0)+ (0,0,2)+
4c (x,y,z;mx,my,mz) (x,-y,z+1;-mx,my,-mz) (x,y,z+1;-mx,-my,-mz)
     (x,-y,z;mx,-my,mz)
2b (x,1/2,z;mx,0,mz) (x,-1/2,z+1;-mx,0,-mz)
2a (x,0,z;mx,0,mz) (x,0,z+1;-mx,0,-mz)
----------
BNS: 7.29 P_bc                OG: 7.5.36 P_2bc
OG-BNS transformation: (0,0,0;a,2b,c)
Operators (BNS): (1|0,0,0) (my|0,0,1/2) (1|0,1/2,0)' (my|0,1/2,1/2)'
Wyckoff positions (BNS):
4a (x,y,z;mx,my,mz) (x,-y,z+1/2;-mx,my,-mz) (x,y+1/2,z;-mx,-my,-mz)
     (x,-y+1/2,z+1/2;mx,-my,mz)
Operators (OG): (1|0,0,0) (my|0,0,1/2) (1|0,1,0)' (my|0,1,1/2)'
Wyckoff positions (OG): (0,0,0)+ (1,0,0)+ (0,2,0)+ (0,0,1)+
4a (x,y,z;mx,my,mz) (x,-y,z+1/2;-mx,my,-mz) (x,y+1,z;-mx,-my,-mz)
     (x,-y+1,z+1/2;mx,-my,mz)
----------
BNS: 7.30 P_Cc                OG: 9.4.48 C_Pc
OG-BNS transformation: (0,0,0;a,b,c)
Operators (BNS): (1|0,0,0) (my|0,0,1/2) (1|1/2,1/2,0)' (my|1/2,1/2,1/2)'
Wyckoff positions (BNS):
4a (x,y,z;mx,my,mz) (x,-y,z+1/2;-mx,my,-mz) (x+1/2,y+1/2,z;-mx,-my,-mz)
     (x+1/2,-y+1/2,z+1/2;mx,-my,mz)
Operators (OG): (1|0,0,0) (my|0,0,1/2) (1|1/2,1/2,0)' (my|1/2,1/2,1/2)'
Wyckoff positions (OG): (0,0,0)+ (1,0,0)+ (0,1,0)+ (0,0,1)+
4a (x,y,z;mx,my,mz) (x,-y,z+1/2;-mx,my,-mz) (x+1/2,y+1/2,z;-mx,-my,-mz)
     (x+1/2,-y+1/2,z+1/2;mx,-my,mz)
----------
BNS: 7.31 P_Ac                OG: 8.7.44 C_Pm'
OG-BNS transformation: (0,1/4,0;c,-b,a)
Operators (BNS): (1|0,0,0) (my|0,0,1/2) (1|0,1/2,1/2)' (my|0,1/2,0)'
Wyckoff positions (BNS):
4b (x,y,z;mx,my,mz) (x,-y,z+1/2;-mx,my,-mz) (x,y+1/2,z+1/2;-mx,-my,-mz)
     (x,-y+1/2,z;mx,-my,mz)
2a (x,1/4,z;mx,0,mz) (x,3/4,z+1/2;-mx,0,-mz)
Operators (OG): (1|0,0,0) (my|1/2,1/2,0) (1|1/2,1/2,0)' (my|0,0,0)'
Wyckoff positions (OG): (0,0,0)+ (0,0,1)+ (0,-1,0)+ (1,0,0)+
4b (x,y,z;mx,my,mz) (x+1/2,-y+1/2,z;-mx,my,-mz) (x+1/2,y+1/2,z;-mx,-my,-mz)
     (x,-y,z;mx,-my,mz)
2a (x,0,z;mx,0,mz) (x+1/2,1/2,z;-mx,0,-mz)
----------
BNS: 8.32 Cm                  OG: 8.1.38 Cm
Operators: (1|0,0,0) (my|0,0,0)
Wyckoff positions: (0,0,0)+ (1/2,1/2,0)+
4b (x,y,z;mx,my,mz) (x,-y,z;-mx,my,-mz)
2a (x,0,z;0,my,0)
----------
BNS: 8.33 Cm1'                OG: 8.2.39 Cm1'
Operators: (1|0,0,0) (my|0,0,0) (1|0,0,0)' (my|0,0,0)'
Wyckoff positions: (0,0,0)+ (1/2,1/2,0)+
4b (x,y,z;0,0,0) (x,-y,z;0,0,0)
2a (x,0,z;0,0,0)
----------
BNS: 8.34 Cm'                 OG: 8.3.40 Cm'
Operators: (1|0,0,0) (my|0,0,0)'
Wyckoff positions: (0,0,0)+ (1/2,1/2,0)+
4b (x,y,z;mx,my,mz) (x,-y,z;mx,-my,mz)
2a (x,0,z;mx,0,mz)
----------
BNS: 8.35 C_cm                OG: 8.4.41 C_2cm
OG-BNS transformation: (0,0,0;a,b,2c)
Operators (BNS): (1|0,0,0) (my|0,0,0) (1|0,0,1/2)' (my|0,0,1/2)'
Wyckoff positions (BNS): (0,0,0)+ (1/2,1/2,0)+
8b (x,y,z;mx,my,mz) (x,-y,z;-mx,my,-mz) (x,y,z+1/2;-mx,-my,-mz)
     (x,-y,z+1/2;mx,-my,mz)
4a (x,0,z;0,my,0) (x,0,z+1/2;0,-my,0)
Operators (OG): (1|0,0,0) (my|0,0,0) (1|0,0,1)' (my|0,0,1)'
Wyckoff positions (OG): (0,0,0)+ (1,0,0)+ (0,1,0)+ (0,0,2)+ (1/2,1/2,0)+
8b (x,y,z;mx,my,mz) (x,-y,z;-mx,my,-mz) (x,y,z+1;-mx,-my,-mz)
     (x,-y,z+1;mx,-my,mz)
4a (x,0,z;0,my,0) (x,0,z+1;0,-my,0)
----------
BNS: 8.36 C_am                OG: 6.6.30 P_Cm
OG-BNS transformation: (0,0,0;2a,2b,c)
Operators (BNS): (1|0,0,0) (my|0,0,0) (1|1/2,0,0)' (my|0,1/2,0)'
Wyckoff positions (BNS): (0,0,0)+ (1/2,1/2,0)+
8c (x,y,z;mx,my,mz) (x,-y,z;-mx,my,-mz) (x+1/2,y,z;-mx,-my,-mz)
     (x,-y+1/2,z;mx,-my,mz)
4b (x,1/4,z;mx,0,mz) (x,3/4,z;-mx,0,-mz)
4a (x,0,z;0,my,0) (x+1/2,0,z;0,-my,0)
Operators (OG): (1|0,0,0) (my|0,0,0) (1|0,1,0)' (my|0,1,0)'
Wyckoff positions (OG): (0,0,0)+ (2,0,0)+ (0,2,0)+ (0,0,1)+ (1,1,0)+
8c (x,y,z;mx,my,mz) (x,-y,z;-mx,my,-mz) (x,y+1,z;-mx,-my,-mz)
     (x,-y+1,z;mx,-my,mz)
4b (x,1/2,z;mx,0,mz) (x,-1/2,z;-mx,0,-mz)
4a (x,0,z;0,my,0) (x,1,z;0,-my,0)
----------
BNS: 9.37 Cc                  OG: 9.1.45 Cc
Operators: (1|0,0,0) (my|0,0,1/2)
Wyckoff positions: (0,0,0)+ (1/2,1/2,0)+
4a (x,y,z;mx,my,mz) (x,-y,z+1/2;-mx,my,-mz)
----------
BNS: 9.38 Cc1'                OG: 9.2.46 Cc1'
Operators: (1|0,0,0) (my|0,0,1/2) (1|0,0,0)' (my|0,0,1/2)'
Wyckoff positions: (0,0,0)+ (1/2,1/2,0)+
4a (x,y,z;0,0,0) (x,-y,z+1/2;0,0,0)
----------
BNS: 9.39 Cc'                 OG: 9.3.47 Cc'
Operators: (1|0,0,0) (my|0,0,1/2)'
Wyckoff positions: (0,0,0)+ (1/2,1/2,0)+
4a (x,y,z;mx,my,mz) (x,-y,z+1/2;mx,-my,mz)
----------
BNS: 9.40 C_cc                OG: 8.6.43 C_2cm'
OG-BNS transformation: (0,0,0;a,b,2c)
Operators (BNS): (1|0,0,0) (my|0,0,1/2) (1|0,0,1/2)' (my|0,0,0)'
Wyckoff positions (BNS): (0,0,0)+ (1/2,1/2,0)+
8b (x,y,z;mx,my,mz) (x,-y,z+1/2;-mx,my,-mz) (x,y,z+1/2;-mx,-my,-mz)
     (x,-y,z;mx,-my,mz)
4a (x,0,z;mx,0,mz) (x,0,z+1/2;-mx,0,-mz)
Operators (OG): (1|0,0,0) (my|0,0,1) (1|0,0,1)' (my|0,0,0)'
Wyckoff positions (OG): (0,0,0)+ (1,0,0)+ (0,1,0)+ (0,0,2)+ (1/2,1/2,0)+
8b (x,y,z;mx,my,mz) (x,-y,z+1;-mx,my,-mz) (x,y,z+1;-mx,-my,-mz)
     (x,-y,z;mx,-my,mz)
4a (x,0,z;mx,0,mz) (x,0,z+1;-mx,0,-mz)
----------
BNS: 9.41 C_ac                OG: 7.6.37 P_Cc
OG-BNS transformation: (0,0,0;2a,2b,c)
Operators (BNS): (1|0,0,0) (my|0,0,1/2) (1|1/2,0,0)' (my|0,1/2,1/2)'
Wyckoff positions (BNS): (0,0,0)+ (1/2,1/2,0)+
8a (x,y,z;mx,my,mz) (x,-y,z+1/2;-mx,my,-mz) (x+1/2,y,z;-mx,-my,-mz)
     (x,-y+1/2,z+1/2;mx,-my,mz)
Operators (OG): (1|0,0,0) (my|0,0,1/2) (1|0,1,0)' (my|0,1,1/2)'
Wyckoff positions (OG): (0,0,0)+ (2,0,0)+ (0,2,0)+ (0,0,1)+ (1,1,0)+
8a (x,y,z;mx,my,mz) (x,-y,z+1/2;-mx,my,-mz) (x,y+1,z;-mx,-my,-mz)
     (x,-y+1,z+1/2;mx,-my,mz)
----------
BNS: 10.42 P2/m               OG: 10.1.49 P2/m
Operators: (1|0,0,0) (2y|0,0,0) (-1|0,0,0) (my|0,0,0)
Wyckoff positions:
4o (x,y,z;mx,my,mz) (-x,y,-z;-mx,my,-mz) (-x,-y,-z;mx,my,mz) (x,-y,z;-mx,my,-mz)
2n (x,1/2,z;0,my,0) (-x,1/2,-z;0,my,0)
2m (x,0,z;0,my,0) (-x,0,-z;0,my,0)
2l (1/2,y,1/2;0,my,0) (1/2,-y,1/2;0,my,0)
2k (0,y,1/2;0,my,0) (0,-y,1/2;0,my,0)
2j (1/2,y,0;0,my,0) (1/2,-y,0;0,my,0)
2i (0,y,0;0,my,0) (0,-y,0;0,my,0)
1h (1/2,1/2,1/2;0,my,0)
1g (1/2,0,1/2;0,my,0)
1f (0,1/2,1/2;0,my,0)
1e (1/2,1/2,0;0,my,0)
1d (1/2,0,0;0,my,0)
1c (0,0,1/2;0,my,0)
1b (0,1/2,0;0,my,0)
1a (0,0,0;0,my,0)
----------
BNS: 10.43 P2/m1'             OG: 10.2.50 P2/m1'
Operators: (1|0,0,0) (2y|0,0,0) (-1|0,0,0) (my|0,0,0) (1|0,0,0)' (2y|0,0,0)'
     (-1|0,0,0)' (my|0,0,0)'
Wyckoff positions:
4o (x,y,z;0,0,0) (-x,y,-z;0,0,0) (-x,-y,-z;0,0,0) (x,-y,z;0,0,0)
2n (x,1/2,z;0,0,0) (-x,1/2,-z;0,0,0)
2m (x,0,z;0,0,0) (-x,0,-z;0,0,0)
2l (1/2,y,1/2;0,0,0) (1/2,-y,1/2;0,0,0)
2k (0,y,1/2;0,0,0) (0,-y,1/2;0,0,0)
2j (1/2,y,0;0,0,0) (1/2,-y,0;0,0,0)
2i (0,y,0;0,0,0) (0,-y,0;0,0,0)
1h (1/2,1/2,1/2;0,0,0)
1g (1/2,0,1/2;0,0,0)
1f (0,1/2,1/2;0,0,0)
1e (1/2,1/2,0;0,0,0)
1d (1/2,0,0;0,0,0)
1c (0,0,1/2;0,0,0)
1b (0,1/2,0;0,0,0)
1a (0,0,0;0,0,0)
----------
BNS: 10.44 P2'/m              OG: 10.3.51 P2'/m
Operators: (1|0,0,0) (2y|0,0,0)' (-1|0,0,0)' (my|0,0,0)
Wyckoff positions:
4o (x,y,z;mx,my,mz) (-x,y,-z;mx,-my,mz) (-x,-y,-z;-mx,-my,-mz)
     (x,-y,z;-mx,my,-mz)
2n (x,1/2,z;0,my,0) (-x,1/2,-z;0,-my,0)
2m (x,0,z;0,my,0) (-x,0,-z;0,-my,0)
2l (1/2,y,1/2;mx,0,mz) (1/2,-y,1/2;-mx,0,-mz)
2k (0,y,1/2;mx,0,mz) (0,-y,1/2;-mx,0,-mz)
2j (1/2,y,0;mx,0,mz) (1/2,-y,0;-mx,0,-mz)
2i (0,y,0;mx,0,mz) (0,-y,0;-mx,0,-mz)
1h (1/2,1/2,1/2;0,0,0)
1g (1/2,0,1/2;0,0,0)
1f (0,1/2,1/2;0,0,0)
1e (1/2,1/2,0;0,0,0)
1d (1/2,0,0;0,0,0)
1c (0,0,1/2;0,0,0)
1b (0,1/2,0;0,0,0)
1a (0,0,0;0,0,0)
----------
BNS: 10.45 P2/m'              OG: 10.4.52 P2/m'
Operators: (1|0,0,0) (2y|0,0,0) (-1|0,0,0)' (my|0,0,0)'
Wyckoff positions:
4o (x,y,z;mx,my,mz) (-x,y,-z;-mx,my,-mz) (-x,-y,-z;-mx,-my,-mz)
     (x,-y,z;mx,-my,mz)
2n (x,1/2,z;mx,0,mz) (-x,1/2,-z;-mx,0,-mz)
2m (x,0,z;mx,0,mz) (-x,0,-z;-mx,0,-mz)
2l (1/2,y,1/2;0,my,0) (1/2,-y,1/2;0,-my,0)
2k (0,y,1/2;0,my,0) (0,-y,1/2;0,-my,0)
2j (1/2,y,0;0,my,0) (1/2,-y,0;0,-my,0)
2i (0,y,0;0,my,0) (0,-y,0;0,-my,0)
1h (1/2,1/2,1/2;0,0,0)
1g (1/2,0,1/2;0,0,0)
1f (0,1/2,1/2;0,0,0)
1e (1/2,1/2,0;0,0,0)
1d (1/2,0,0;0,0,0)
1c (0,0,1/2;0,0,0)
1b (0,1/2,0;0,0,0)
1a (0,0,0;0,0,0)
----------
BNS: 10.46 P2'/m'             OG: 10.5.53 P2'/m'
Operators: (1|0,0,0) (2y|0,0,0)' (-1|0,0,0) (my|0,0,0)'
Wyckoff positions:
4o (x,y,z;mx,my,mz) (-x,y,-z;mx,-my,mz) (-x,-y,-z;mx,my,mz) (x,-y,z;mx,-my,mz)
2n (x,1/2,z;mx,0,mz) (-x,1/2,-z;mx,0,mz)
2m (x,0,z;mx,0,mz) (-x,0,-z;mx,0,mz)
2l (1/2,y,1/2;mx,0,mz) (1/2,-y,1/2;mx,0,mz)
2k (0,y,1/2;mx,0,mz) (0,-y,1/2;mx,0,mz)
2j (1/2,y,0;mx,0,mz) (1/2,-y,0;mx,0,mz)
2i (0,y,0;mx,0,mz) (0,-y,0;mx,0,mz)
1h (1/2,1/2,1/2;mx,0,mz)
1g (1/2,0,1/2;mx,0,mz)
1f (0,1/2,1/2;mx,0,mz)
1e (1/2,1/2,0;mx,0,mz)
1d (1/2,0,0;mx,0,mz)
1c (0,0,1/2;mx,0,mz)
1b (0,1/2,0;mx,0,mz)
1a (0,0,0;mx,0,mz)
----------
BNS: 10.47 P_a2/m             OG: 10.6.54 P_2a2/m
OG-BNS transformation: (0,0,0;2a,b,c)
Operators (BNS): (1|0,0,0) (2y|0,0,0) (-1|0,0,0) (my|0,0,0) (1|1/2,0,0)'
     (2y|1/2,0,0)' (-1|1/2,0,0)' (my|1/2,0,0)'
Wyckoff positions (BNS):
8o (x,y,z;mx,my,mz) (-x,y,-z;-mx,my,-mz) (-x,-y,-z;mx,my,mz) (x,-y,z;-mx,my,-mz)
     (x+1/2,y,z;-mx,-my,-mz) (-x+1/2,y,-z;mx,-my,mz) (-x+1/2,-y,-z;-mx,-my,-mz)
     (x+1/2,-y,z;mx,-my,mz)
4n (x,1/2,z;0,my,0) (-x,1/2,-z;0,my,0) (x+1/2,1/2,z;0,-my,0)
     (-x+1/2,1/2,-z;0,-my,0)
4m (x,0,z;0,my,0) (-x,0,-z;0,my,0) (x+1/2,0,z;0,-my,0) (-x+1/2,0,-z;0,-my,0)
4l (1/4,y,1/2;mx,0,mz) (3/4,y,1/2;-mx,0,-mz) (3/4,-y,1/2;mx,0,mz)
     (1/4,-y,1/2;-mx,0,-mz)
4k (0,y,1/2;0,my,0) (0,-y,1/2;0,my,0) (1/2,y,1/2;0,-my,0) (1/2,-y,1/2;0,-my,0)
4j (1/4,y,0;mx,0,mz) (3/4,y,0;-mx,0,-mz) (3/4,-y,0;mx,0,mz) (1/4,-y,0;-mx,0,-mz)
4i (0,y,0;0,my,0) (0,-y,0;0,my,0) (1/2,y,0;0,-my,0) (1/2,-y,0;0,-my,0)
2h (1/4,1/2,1/2;0,0,0) (3/4,1/2,1/2;0,0,0)
2g (1/4,0,1/2;0,0,0) (3/4,0,1/2;0,0,0)
2f (0,1/2,1/2;0,my,0) (1/2,1/2,1/2;0,-my,0)
2e (1/4,1/2,0;0,0,0) (3/4,1/2,0;0,0,0)
2d (1/4,0,0;0,0,0) (3/4,0,0;0,0,0)
2c (0,0,1/2;0,my,0) (1/2,0,1/2;0,-my,0)
2b (0,1/2,0;0,my,0) (1/2,1/2,0;0,-my,0)
2a (0,0,0;0,my,0) (1/2,0,0;0,-my,0)
Operators (OG): (1|0,0,0) (2y|0,0,0) (-1|0,0,0) (my|0,0,0) (1|1,0,0)'
     (2y|1,0,0)' (-1|1,0,0)' (my|1,0,0)'
Wyckoff positions (OG): (0,0,0)+ (2,0,0)+ (0,1,0)+ (0,0,1)+
8o (x,y,z;mx,my,mz) (-x,y,-z;-mx,my,-mz) (-x,-y,-z;mx,my,mz) (x,-y,z;-mx,my,-mz)
     (x+1,y,z;-mx,-my,-mz) (-x+1,y,-z;mx,-my,mz) (-x+1,-y,-z;-mx,-my,-mz)
     (x+1,-y,z;mx,-my,mz)
4n (x,1/2,z;0,my,0) (-x,1/2,-z;0,my,0) (x+1,1/2,z;0,-my,0) (-x+1,1/2,-z;0,-my,0)
4m (x,0,z;0,my,0) (-x,0,-z;0,my,0) (x+1,0,z;0,-my,0) (-x+1,0,-z;0,-my,0)
4l (1/2,y,1/2;mx,0,mz) (-1/2,y,-1/2;-mx,0,-mz) (-1/2,-y,-1/2;mx,0,mz)
     (1/2,-y,1/2;-mx,0,-mz)
4k (0,y,1/2;0,my,0) (0,-y,-1/2;0,my,0) (1,y,1/2;0,-my,0) (1,-y,-1/2;0,-my,0)
4j (1/2,y,0;mx,0,mz) (-1/2,y,0;-mx,0,-mz) (-1/2,-y,0;mx,0,mz)
     (1/2,-y,0;-mx,0,-mz)
4i (0,y,0;0,my,0) (0,-y,0;0,my,0) (1,y,0;0,-my,0) (1,-y,0;0,-my,0)
2h (1/2,1/2,1/2;0,0,0) (-1/2,1/2,-1/2;0,0,0)
2g (1/2,0,1/2;0,0,0) (-1/2,0,-1/2;0,0,0)
2f (0,1/2,1/2;0,my,0) (1,1/2,1/2;0,-my,0)
2e (1/2,1/2,0;0,0,0) (-1/2,1/2,0;0,0,0)
2d (1/2,0,0;0,0,0) (-1/2,0,0;0,0,0)
2c (0,0,1/2;0,my,0) (1,0,1/2;0,-my,0)
2b (0,1/2,0;0,my,0) (1,1/2,0;0,-my,0)
2a (0,0,0;0,my,0) (1,0,0;0,-my,0)
----------
BNS: 10.48 P_b2/m             OG: 10.7.55 P_2b2/m
OG-BNS transformation: (0,0,0;a,2b,c)
Operators (BNS): (1|0,0,0) (2y|0,0,0) (-1|0,0,0) (my|0,0,0) (1|0,1/2,0)'
     (2y|0,1/2,0)' (-1|0,1/2,0)' (my|0,1/2,0)'
Wyckoff positions (BNS):
8o (x,y,z;mx,my,mz) (-x,y,-z;-mx,my,-mz) (-x,-y,-z;mx,my,mz) (x,-y,z;-mx,my,-mz)
     (x,y+1/2,z;-mx,-my,-mz) (-x,y+1/2,-z;mx,-my,mz) (-x,-y+1/2,-z;-mx,-my,-mz)
     (x,-y+1/2,z;mx,-my,mz)
4n (x,1/4,z;mx,0,mz) (-x,1/4,-z;-mx,0,-mz) (-x,3/4,-z;mx,0,mz)
     (x,3/4,z;-mx,0,-mz)
4m (x,0,z;0,my,0) (-x,0,-z;0,my,0) (x,1/2,z;0,-my,0) (-x,1/2,-z;0,-my,0)
4l (1/2,y,1/2;0,my,0) (1/2,-y,1/2;0,my,0) (1/2,y+1/2,1/2;0,-my,0)
     (1/2,-y+1/2,1/2;0,-my,0)
4k (0,y,1/2;0,my,0) (0,-y,1/2;0,my,0) (0,y+1/2,1/2;0,-my,0)
     (0,-y+1/2,1/2;0,-my,0)
4j (1/2,y,0;0,my,0) (1/2,-y,0;0,my,0) (1/2,y+1/2,0;0,-my,0)
     (1/2,-y+1/2,0;0,-my,0)
4i (0,y,0;0,my,0) (0,-y,0;0,my,0) (0,y+1/2,0;0,-my,0) (0,-y+1/2,0;0,-my,0)
2h (1/2,1/4,1/2;0,0,0) (1/2,3/4,1/2;0,0,0)
2g (1/2,0,1/2;0,my,0) (1/2,1/2,1/2;0,-my,0)
2f (0,1/4,1/2;0,0,0) (0,3/4,1/2;0,0,0)
2e (1/2,1/4,0;0,0,0) (1/2,3/4,0;0,0,0)
2d (1/2,0,0;0,my,0) (1/2,1/2,0;0,-my,0)
2c (0,0,1/2;0,my,0) (0,1/2,1/2;0,-my,0)
2b (0,1/4,0;0,0,0) (0,3/4,0;0,0,0)
2a (0,0,0;0,my,0) (0,1/2,0;0,-my,0)
Operators (OG): (1|0,0,0) (2y|0,0,0) (-1|0,0,0) (my|0,0,0) (1|0,1,0)'
     (2y|0,1,0)' (-1|0,1,0)' (my|0,1,0)'
Wyckoff positions (OG): (0,0,0)+ (1,0,0)+ (0,2,0)+ (0,0,1)+
8o (x,y,z;mx,my,mz) (-x,y,-z;-mx,my,-mz) (-x,-y,-z;mx,my,mz) (x,-y,z;-mx,my,-mz)
     (x,y+1,z;-mx,-my,-mz) (-x,y+1,-z;mx,-my,mz) (-x,-y+1,-z;-mx,-my,-mz)
     (x,-y+1,z;mx,-my,mz)
4n (x,1/2,z;mx,0,mz) (-x,1/2,-z;-mx,0,-mz) (-x,-1/2,-z;mx,0,mz)
     (x,-1/2,z;-mx,0,-mz)
4m (x,0,z;0,my,0) (-x,0,-z;0,my,0) (x,1,z;0,-my,0) (-x,1,-z;0,-my,0)
4l (1/2,y,1/2;0,my,0) (-1/2,-y,-1/2;0,my,0) (1/2,y+1,1/2;0,-my,0)
     (-1/2,-y+1,-1/2;0,-my,0)
4k (0,y,1/2;0,my,0) (0,-y,-1/2;0,my,0) (0,y+1,1/2;0,-my,0) (0,-y+1,-1/2;0,-my,0)
4j (1/2,y,0;0,my,0) (-1/2,-y,0;0,my,0) (1/2,y+1,0;0,-my,0) (-1/2,-y+1,0;0,-my,0)
4i (0,y,0;0,my,0) (0,-y,0;0,my,0) (0,y+1,0;0,-my,0) (0,-y+1,0;0,-my,0)
2h (1/2,1/2,1/2;0,0,0) (-1/2,-1/2,-1/2;0,0,0)
2g (1/2,0,1/2;0,my,0) (1/2,1,1/2;0,-my,0)
2f (0,1/2,1/2;0,0,0) (0,-1/2,-1/2;0,0,0)
2e (1/2,1/2,0;0,0,0) (-1/2,-1/2,0;0,0,0)
2d (1/2,0,0;0,my,0) (1/2,1,0;0,-my,0)
2c (0,0,1/2;0,my,0) (0,1,1/2;0,-my,0)
2b (0,1/2,0;0,0,0) (0,-1/2,0;0,0,0)
2a (0,0,0;0,my,0) (0,1,0;0,-my,0)
----------
BNS: 10.49 P_C2/m             OG: 12.7.72 C_P2/m
OG-BNS transformation: (0,0,0;a,b,c)
Operators (BNS): (1|0,0,0) (2y|0,0,0) (-1|0,0,0) (my|0,0,0) (1|1/2,1/2,0)'
     (2y|1/2,1/2,0)' (-1|1/2,1/2,0)' (my|1/2,1/2,0)'
Wyckoff positions (BNS):
8j (x,y,z;mx,my,mz) (-x,y,-z;-mx,my,-mz) (-x,-y,-z;mx,my,mz) (x,-y,z;-mx,my,-mz)
     (x+1/2,y+1/2,z;-mx,-my,-mz) (-x+1/2,y+1/2,-z;mx,-my,mz)
     (-x+1/2,-y+1/2,-z;-mx,-my,-mz) (x+1/2,-y+1/2,z;mx,-my,mz)
4i (x,0,z;0,my,0) (-x,0,-z;0,my,0) (x+1/2,1/2,z;0,-my,0) (-x+1/2,1/2,-z;0,-my,0)
4h (0,y,1/2;0,my,0) (0,-y,1/2;0,my,0) (1/2,y+1/2,1/2;0,-my,0)
     (1/2,-y+1/2,1/2;0,-my,0)
4g (0,y,0;0,my,0) (0,-y,0;0,my,0) (1/2,y+1/2,0;0,-my,0) (1/2,-y+1/2,0;0,-my,0)
4f (1/4,1/4,1/2;0,0,0) (3/4,1/4,1/2;0,0,0) (3/4,3/4,1/2;0,0,0)
     (1/4,3/4,1/2;0,0,0)
4e (1/4,1/4,0;0,0,0) (3/4,1/4,0;0,0,0) (3/4,3/4,0;0,0,0) (1/4,3/4,0;0,0,0)
2d (0,1/2,1/2;0,my,0) (1/2,0,1/2;0,-my,0)
2c (0,0,1/2;0,my,0) (1/2,1/2,1/2;0,-my,0)
2b (0,1/2,0;0,my,0) (1/2,0,0;0,-my,0)
2a (0,0,0;0,my,0) (1/2,1/2,0;0,-my,0)
Operators (OG): (1|0,0,0) (2y|0,0,0) (-1|0,0,0) (my|0,0,0) (1|1/2,1/2,0)'
     (2y|1/2,1/2,0)' (-1|1/2,1/2,0)' (my|1/2,1/2,0)'
Wyckoff positions (OG): (0,0,0)+ (1,0,0)+ (0,1,0)+ (0,0,1)+
8j (x,y,z;mx,my,mz) (-x,y,-z;-mx,my,-mz) (-x,-y,-z;mx,my,mz) (x,-y,z;-mx,my,-mz)
     (x+1/2,y+1/2,z;-mx,-my,-mz) (-x+1/2,y+1/2,-z;mx,-my,mz)
     (-x+1/2,-y+1/2,-z;-mx,-my,-mz) (x+1/2,-y+1/2,z;mx,-my,mz)
4i (x,0,z;0,my,0) (-x,0,-z;0,my,0) (x+1/2,1/2,z;0,-my,0) (-x+1/2,1/2,-z;0,-my,0)
4h (0,y,1/2;0,my,0) (0,-y,-1/2;0,my,0) (1/2,y+1/2,1/2;0,-my,0)
     (1/2,-y+1/2,-1/2;0,-my,0)
4g (0,y,0;0,my,0) (0,-y,0;0,my,0) (1/2,y+1/2,0;0,-my,0) (1/2,-y+1/2,0;0,-my,0)
4f (1/4,1/4,1/2;0,0,0) (-1/4,1/4,-1/2;0,0,0) (-1/4,-1/4,-1/2;0,0,0)
     (1/4,-1/4,1/2;0,0,0)
4e (1/4,1/4,0;0,0,0) (-1/4,1/4,0;0,0,0) (-1/4,-1/4,0;0,0,0) (1/4,-1/4,0;0,0,0)
2d (0,1/2,1/2;0,my,0) (1/2,1,1/2;0,-my,0)
2c (0,0,1/2;0,my,0) (1/2,1/2,1/2;0,-my,0)
2b (0,1/2,0;0,my,0) (1/2,1,0;0,-my,0)
2a (0,0,0;0,my,0) (1/2,1/2,0;0,-my,0)
----------
BNS: 11.50 P2_1/m             OG: 11.1.59 P2_1/m
Operators: (1|0,0,0) (2y|0,1/2,0) (-1|0,0,0) (my|0,1/2,0)
Wyckoff positions:
4f (x,y,z;mx,my,mz) (-x,y+1/2,-z;-mx,my,-mz) (-x,-y,-z;mx,my,mz)
     (x,-y+1/2,z;-mx,my,-mz)
2e (x,1/4,z;0,my,0) (-x,3/4,-z;0,my,0)
2d (1/2,0,1/2;mx,my,mz) (1/2,1/2,1/2;-mx,my,-mz)
2c (0,0,1/2;mx,my,mz) (0,1/2,1/2;-mx,my,-mz)
2b (1/2,0,0;mx,my,mz) (1/2,1/2,0;-mx,my,-mz)
2a (0,0,0;mx,my,mz) (0,1/2,0;-mx,my,-mz)
----------
BNS: 11.51 P2_1/m1'           OG: 11.2.60 P2_1/m1'
Operators: (1|0,0,0) (2y|0,1/2,0) (-1|0,0,0) (my|0,1/2,0) (1|0,0,0)'
     (2y|0,1/2,0)' (-1|0,0,0)' (my|0,1/2,0)'
Wyckoff positions:
4f (x,y,z;0,0,0) (-x,y+1/2,-z;0,0,0) (-x,-y,-z;0,0,0) (x,-y+1/2,z;0,0,0)
2e (x,1/4,z;0,0,0) (-x,3/4,-z;0,0,0)
2d (1/2,0,1/2;0,0,0) (1/2,1/2,1/2;0,0,0)
2c (0,0,1/2;0,0,0) (0,1/2,1/2;0,0,0)
2b (1/2,0,0;0,0,0) (1/2,1/2,0;0,0,0)
2a (0,0,0;0,0,0) (0,1/2,0;0,0,0)
----------
BNS: 11.52 P2_1'/m            OG: 11.3.61 P2_1'/m
Operators: (1|0,0,0) (2y|0,1/2,0)' (-1|0,0,0)' (my|0,1/2,0)
Wyckoff positions:
4f (x,y,z;mx,my,mz) (-x,y+1/2,-z;mx,-my,mz) (-x,-y,-z;-mx,-my,-mz)
     (x,-y+1/2,z;-mx,my,-mz)
2e (x,1/4,z;0,my,0) (-x,3/4,-z;0,-my,0)
2d (1/2,0,1/2;0,0,0) (1/2,1/2,1/2;0,0,0)
2c (0,0,1/2;0,0,0) (0,1/2,1/2;0,0,0)
2b (1/2,0,0;0,0,0) (1/2,1/2,0;0,0,0)
2a (0,0,0;0,0,0) (0,1/2,0;0,0,0)
----------
BNS: 11.53 P2_1/m'            OG: 11.4.62 P2_1/m'
Operators: (1|0,0,0) (2y|0,1/2,0) (-1|0,0,0)' (my|0,1/2,0)'
Wyckoff positions:
4f (x,y,z;mx,my,mz) (-x,y+1/2,-z;-mx,my,-mz) (-x,-y,-z;-mx,-my,-mz)
     (x,-y+1/2,z;mx,-my,mz)
2e (x,1/4,z;mx,0,mz) (-x,3/4,-z;-mx,0,-mz)
2d (1/2,0,1/2;0,0,0) (1/2,1/2,1/2;0,0,0)
2c (0,0,1/2;0,0,0) (0,1/2,1/2;0,0,0)
2b (1/2,0,0;0,0,0) (1/2,1/2,0;0,0,0)
2a (0,0,0;0,0,0) (0,1/2,0;0,0,0)
----------
BNS: 11.54 P2_1'/m'           OG: 11.5.63 P2_1'/m'
Operators: (1|0,0,0) (2y|0,1/2,0)' (-1|0,0,0) (my|0,1/2,0)'
Wyckoff positions:
4f (x,y,z;mx,my,mz) (-x,y+1/2,-z;mx,-my,mz) (-x,-y,-z;mx,my,mz)
     (x,-y+1/2,z;mx,-my,mz)
2e (x,1/4,z;mx,0,mz) (-x,3/4,-z;mx,0,mz)
2d (1/2,0,1/2;mx,my,mz) (1/2,1/2,1/2;mx,-my,mz)
2c (0,0,1/2;mx,my,mz) (0,1/2,1/2;mx,-my,mz)
2b (1/2,0,0;mx,my,mz) (1/2,1/2,0;mx,-my,mz)
2a (0,0,0;mx,my,mz) (0,1/2,0;mx,-my,mz)
----------
BNS: 11.55 P_a2_1/m           OG: 11.6.64 P_2a2_1/m
OG-BNS transformation: (0,0,0;2a,b,c)
Operators (BNS): (1|0,0,0) (2y|0,1/2,0) (-1|0,0,0) (my|0,1/2,0) (1|1/2,0,0)'
     (2y|1/2,1/2,0)' (-1|1/2,0,0)' (my|1/2,1/2,0)'
Wyckoff positions (BNS):
8f (x,y,z;mx,my,mz) (-x,y+1/2,-z;-mx,my,-mz) (-x,-y,-z;mx,my,mz)
     (x,-y+1/2,z;-mx,my,-mz) (x+1/2,y,z;-mx,-my,-mz) (-x+1/2,y+1/2,-z;mx,-my,mz)
     (-x+1/2,-y,-z;-mx,-my,-mz) (x+1/2,-y+1/2,z;mx,-my,mz)
4e (x,1/4,z;0,my,0) (-x,3/4,-z;0,my,0) (x+1/2,1/4,z;0,-my,0)
     (-x+1/2,3/4,-z;0,-my,0)
4d (1/4,0,1/2;0,0,0) (3/4,1/2,1/2;0,0,0) (3/4,0,1/2;0,0,0) (1/4,1/2,1/2;0,0,0)
4c (0,0,1/2;mx,my,mz) (0,1/2,1/2;-mx,my,-mz) (1/2,0,1/2;-mx,-my,-mz)
     (1/2,1/2,1/2;mx,-my,mz)
4b (1/4,0,0;0,0,0) (3/4,1/2,0;0,0,0) (3/4,0,0;0,0,0) (1/4,1/2,0;0,0,0)
4a (0,0,0;mx,my,mz) (0,1/2,0;-mx,my,-mz) (1/2,0,0;-mx,-my,-mz)
     (1/2,1/2,0;mx,-my,mz)
Operators (OG): (1|0,0,0) (2y|0,1/2,0) (-1|0,0,0) (my|0,1/2,0) (1|1,0,0)'
     (2y|1,1/2,0)' (-1|1,0,0)' (my|1,1/2,0)'
Wyckoff positions (OG): (0,0,0)+ (2,0,0)+ (0,1,0)+ (0,0,1)+
8f (x,y,z;mx,my,mz) (-x,y+1/2,-z;-mx,my,-mz) (-x,-y,-z;mx,my,mz)
     (x,-y+1/2,z;-mx,my,-mz) (x+1,y,z;-mx,-my,-mz) (-x+1,y+1/2,-z;mx,-my,mz)
     (-x+1,-y,-z;-mx,-my,-mz) (x+1,-y+1/2,z;mx,-my,mz)
4e (x,1/4,z;0,my,0) (-x,3/4,-z;0,my,0) (x+1,1/4,z;0,-my,0) (-x+1,3/4,-z;0,-my,0)
4d (1/2,0,1/2;0,0,0) (-1/2,1/2,-1/2;0,0,0) (-1/2,0,-1/2;0,0,0)
     (1/2,1/2,1/2;0,0,0)
4c (0,0,1/2;mx,my,mz) (0,1/2,-1/2;-mx,my,-mz) (1,0,1/2;-mx,-my,-mz)
     (1,1/2,-1/2;mx,-my,mz)
4b (1/2,0,0;0,0,0) (-1/2,1/2,0;0,0,0) (-1/2,0,0;0,0,0) (1/2,1/2,0;0,0,0)
4a (0,0,0;mx,my,mz) (0,1/2,0;-mx,my,-mz) (1,0,0;-mx,-my,-mz) (1,1/2,0;mx,-my,mz)
----------
BNS: 11.56 P_b2_1/m           OG: 10.9.57 P_2b2'/m
OG-BNS transformation: (0,1/2,0;a,2b,c)
Operators (BNS): (1|0,0,0) (2y|0,1/2,0) (-1|0,0,0) (my|0,1/2,0) (1|0,1/2,0)'
     (2y|0,0,0)' (-1|0,1/2,0)' (my|0,0,0)'
Wyckoff positions (BNS):
8o (x,y,z;mx,my,mz) (-x,y+1/2,-z;-mx,my,-mz) (-x,-y,-z;mx,my,mz)
     (x,-y+1/2,z;-mx,my,-mz) (x,y+1/2,z;-mx,-my,-mz) (-x,y,-z;mx,-my,mz)
     (-x,-y+1/2,-z;-mx,-my,-mz) (x,-y,z;mx,-my,mz)
4n (x,0,z;mx,0,mz) (-x,1/2,-z;-mx,0,-mz) (-x,0,-z;mx,0,mz) (x,1/2,z;-mx,0,-mz)
4m (x,3/4,z;0,my,0) (-x,1/4,-z;0,my,0) (x,1/4,z;0,-my,0) (-x,3/4,-z;0,-my,0)
4l (1/2,y,1/2;mx,0,mz) (1/2,y+1/2,1/2;-mx,0,-mz) (1/2,-y,1/2;mx,0,mz)
     (1/2,-y+1/2,1/2;-mx,0,-mz)
4k (0,y,1/2;mx,0,mz) (0,y+1/2,1/2;-mx,0,-mz) (0,-y,1/2;mx,0,mz)
     (0,-y+1/2,1/2;-mx,0,-mz)
4j (1/2,y,0;mx,0,mz) (1/2,y+1/2,0;-mx,0,-mz) (1/2,-y,0;mx,0,mz)
     (1/2,-y+1/2,0;-mx,0,-mz)
4i (0,y,0;mx,0,mz) (0,y+1/2,0;-mx,0,-mz) (0,-y,0;mx,0,mz) (0,-y+1/2,0;-mx,0,-mz)
2h (1/2,0,1/2;mx,0,mz) (1/2,1/2,1/2;-mx,0,-mz)
2g (1/2,3/4,1/2;0,0,0) (1/2,1/4,1/2;0,0,0)
2f (0,0,1/2;mx,0,mz) (0,1/2,1/2;-mx,0,-mz)
2e (1/2,0,0;mx,0,mz) (1/2,1/2,0;-mx,0,-mz)
2d (1/2,3/4,0;0,0,0) (1/2,1/4,0;0,0,0)
2c (0,3/4,1/2;0,0,0) (0,1/4,1/2;0,0,0)
2b (0,0,0;mx,0,mz) (0,1/2,0;-mx,0,-mz)
2a (0,3/4,0;0,0,0) (0,1/4,0;0,0,0)
Operators (OG): (1|0,0,0) (2y|0,1,0) (-1|0,1,0) (my|0,0,0) (1|0,1,0)'
     (2y|0,0,0)' (-1|0,0,0)' (my|0,1,0)'
Wyckoff positions (OG): (0,0,0)+ (1,0,0)+ (0,2,0)+ (0,0,1)+
8o (x,y,z;mx,my,mz) (-x,y+1,-z;-mx,my,-mz) (-x,-y+1,-z;mx,my,mz)
     (x,-y,z;-mx,my,-mz) (x,y+1,z;-mx,-my,-mz) (-x,y,-z;mx,-my,mz)
     (-x,-y,-z;-mx,-my,-mz) (x,-y+1,z;mx,-my,mz)
4n (x,1/2,z;mx,0,mz) (-x,3/2,-z;-mx,0,-mz) (-x,1/2,-z;mx,0,mz)
     (x,-1/2,z;-mx,0,-mz)
4m (x,0,z;0,my,0) (-x,1,-z;0,my,0) (x,1,z;0,-my,0) (-x,0,-z;0,-my,0)
4l (1/2,y,1/2;mx,0,mz) (-1/2,y+1,-1/2;-mx,0,-mz) (-1/2,-y+1,-1/2;mx,0,mz)
     (1/2,-y,1/2;-mx,0,-mz)
4k (0,y,1/2;mx,0,mz) (0,y+1,-1/2;-mx,0,-mz) (0,-y+1,-1/2;mx,0,mz)
     (0,-y,1/2;-mx,0,-mz)
4j (1/2,y,0;mx,0,mz) (-1/2,y+1,0;-mx,0,-mz) (-1/2,-y+1,0;mx,0,mz)
     (1/2,-y,0;-mx,0,-mz)
4i (0,y,0;mx,0,mz) (0,y+1,0;-mx,0,-mz) (0,-y+1,0;mx,0,mz) (0,-y,0;-mx,0,-mz)
2h (1/2,1/2,1/2;mx,0,mz) (-1/2,3/2,-1/2;-mx,0,-mz)
2g (1/2,0,1/2;0,0,0) (-1/2,1,-1/2;0,0,0)
2f (0,1/2,1/2;mx,0,mz) (0,3/2,-1/2;-mx,0,-mz)
2e (1/2,1/2,0;mx,0,mz) (-1/2,3/2,0;-mx,0,-mz)
2d (1/2,0,0;0,0,0) (-1/2,1,0;0,0,0)
2c (0,0,1/2;0,0,0) (0,1,-1/2;0,0,0)
2b (0,1/2,0;mx,0,mz) (0,3/2,0;-mx,0,-mz)
2a (0,0,0;0,0,0) (0,1,0;0,0,0)
----------
BNS: 11.57 P_C2_1/m           OG: 12.9.74 C_P2'/m
OG-BNS transformation: (1/4,1/4,0;a,b,c)
Operators (BNS): (1|0,0,0) (2y|0,1/2,0) (-1|0,0,0) (my|0,1/2,0) (1|1/2,1/2,0)'
     (2y|1/2,0,0)' (-1|1/2,1/2,0)' (my|1/2,0,0)'
Wyckoff positions (BNS):
8j (x,y,z;mx,my,mz) (-x,y+1/2,-z;-mx,my,-mz) (-x,-y,-z;mx,my,mz)
     (x,-y+1/2,z;-mx,my,-mz) (x+1/2,y+1/2,z;-mx,-my,-mz) (-x+1/2,y,-z;mx,-my,mz)
     (-x+1/2,-y+1/2,-z;-mx,-my,-mz) (x+1/2,-y,z;mx,-my,mz)
4i (x,3/4,z;0,my,0) (-x,1/4,-z;0,my,0) (x+1/2,1/4,z;0,-my,0)
     (-x+1/2,3/4,-z;0,-my,0)
4h (3/4,y,1/2;mx,0,mz) (1/4,y+1/2,1/2;-mx,0,-mz) (1/4,-y,1/2;mx,0,mz)
     (3/4,-y+1/2,1/2;-mx,0,-mz)
4g (3/4,y,0;mx,0,mz) (1/4,y+1/2,0;-mx,0,-mz) (1/4,-y,0;mx,0,mz)
     (3/4,-y+1/2,0;-mx,0,-mz)
4f (0,0,1/2;mx,my,mz) (0,1/2,1/2;-mx,my,-mz) (1/2,1/2,1/2;-mx,-my,-mz)
     (1/2,0,1/2;mx,-my,mz)
4e (0,0,0;mx,my,mz) (0,1/2,0;-mx,my,-mz) (1/2,1/2,0;-mx,-my,-mz)
     (1/2,0,0;mx,-my,mz)
2d (3/4,1/4,1/2;0,0,0) (1/4,3/4,1/2;0,0,0)
2c (3/4,3/4,1/2;0,0,0) (1/4,1/4,1/2;0,0,0)
2b (3/4,1/4,0;0,0,0) (1/4,3/4,0;0,0,0)
2a (3/4,3/4,0;0,0,0) (1/4,1/4,0;0,0,0)
Operators (OG): (1|0,0,0) (2y|1/2,1/2,0) (-1|1/2,1/2,0) (my|0,0,0)
     (1|1/2,1/2,0)' (2y|0,0,0)' (-1|0,0,0)' (my|1/2,1/2,0)'
Wyckoff positions (OG): (0,0,0)+ (1,0,0)+ (0,1,0)+ (0,0,1)+
8j (x,y,z;mx,my,mz) (-x+1/2,y+1/2,-z;-mx,my,-mz) (-x+1/2,-y+1/2,-z;mx,my,mz)
     (x,-y,z;-mx,my,-mz) (x+1/2,y+1/2,z;-mx,-my,-mz) (-x,y,-z;mx,-my,mz)
     (-x,-y,-z;-mx,-my,-mz) (x+1/2,-y+1/2,z;mx,-my,mz)
4i (x,0,z;0,my,0) (-x+1/2,1/2,-z;0,my,0) (x+1/2,1/2,z;0,-my,0) (-x,0,-z;0,-my,0)
4h (0,y,1/2;mx,0,mz) (1/2,y+1/2,-1/2;-mx,0,-mz) (1/2,-y+1/2,-1/2;mx,0,mz)
     (0,-y,1/2;-mx,0,-mz)
4g (0,y,0;mx,0,mz) (1/2,y+1/2,0;-mx,0,-mz) (1/2,-y+1/2,0;mx,0,mz)
     (0,-y,0;-mx,0,-mz)
4f (1/4,1/4,1/2;mx,my,mz) (1/4,3/4,-1/2;-mx,my,-mz) (3/4,3/4,1/2;-mx,-my,-mz)
     (-1/4,1/4,-1/2;mx,-my,mz)
4e (1/4,1/4,0;mx,my,mz) (1/4,3/4,0;-mx,my,-mz) (3/4,3/4,0;-mx,-my,-mz)
     (-1/4,1/4,0;mx,-my,mz)
2d (0,1/2,1/2;0,0,0) (1/2,1,-1/2;0,0,0)
