Repository: ikibalin/cryspy

# CrysPy
**CrysPy** is a crystallographic Python library for the analysis of
polarized and unpolarized neutron diffraction data, and of X-ray diffraction
data. It handles powders and single crystals: nuclear and magnetic structure
refinement, local magnetic susceptibility, and the reconstruction of spin and
magnetization densities by the maximum entropy method.

## Features

- Refinement (RhoChi) of single-crystal and powder data: polarized and
  unpolarized neutrons, X-rays, 1D and 2D powder patterns, time of flight.
- Magnetic structures in magnetic space groups (`mcif`), local magnetic
  anisotropy by the susceptibility approach.

File: cryspy/procedure_assistant/recipe_files/absorption_correction.txt
# Absorption correction of single crystal data (exptl_absorpt, exptl_crystal): estimate whether
# it is needed, then the transmission of a sphere or an ellipsoid multiplies the calculated
# intensities of the refinement and of MEM. Flip ratios are changed only by the lambda/2
# contamination, intensities by the shape of the crystal.
Recipe absorption_correction: Absorption correction of single crystal data
Requests: absorption correction, is the absorption correction needed, estimate absorption, apply the absorption correction, size and shape of the crystal, mu
For: single_crystal

1. start: Fix all parameters and calculate the start model.
   Actions: fix_parameters; calculate
   Success: chi_sq/n of the start model is a number.
   Otherwise: Stop and explain the error.
2. estimate: Estimate whether the data need the correction; estimate_absorption asks the size of the crystal when it is unknown.
   Actions: estimate_absorption
   Success: the verdict of every experiment is 'needed' or 'small'.
   Otherwise: Stop: report the verdict, mu, the transmission range and why the correction is not needed.
3. apply: Switch on the correction; apply_absorption_correction asks the sizes of the crystal when they are unknown (one size: sphere, three: ellipsoid).
   Actions: apply_absorption_correction
   Success: T_min and T_max are reported.
   Otherwise: Stop and explain what is missing.
4. refine: Refine the scale with the correction (intensities only: flip ratios have no scale, skip the step for them).
   Actions: refine_parameters {"pattern": "scale factor"}; refine
5. shape: Refine the smallest size of the ellipsoid and its orientation, only when the test of the equivalents is significant; keep it when chi_sq/n gets clearly better (more than 5 %).
   Actions: refine_parameters {"pattern": "exptl_crystal.size_min, ellipsoid_euler_beta"}; refine
6. check: What is still wrong.
   Actions: use_recipe {"name": "check_result"}

Final answer: the verdict of estimate_absorption with mu and the transmission range, the correction set (sphere or ellipsoid with sizes), T_min and T_max, chi_sq/n before and after.

File: cryspy/procedure_assistant/recipe_files/check_result.txt
# Brick: the checks at the end of a refinement recipe.
Recipe check_result: Check the result of a refinement
Requests: check the refinement, is the fit good, what is still wrong
For: any

1. diagnose: Read the residuals of every experiment.
   Actions: diagnose_fit
   Success: only FIT (and maybe WORST with |z| < 5) is reported.
   Otherwise: Report every keyword found with the step it calls for: SHIFT → offset_ttheta or cell, WIDTH → profile, BACKGROUND → background, EXTINCTION → extinction, INTENSITY_TREND → displacement parameters, INTENSITY_SCATTER or UNEXPLAINED_PEAK → the model (atoms, impurity phase, magnetic structure) for the user to decide.
2. values: The refined values with sigmas: a sigma larger than the value means the data do not define the parameter; refined occupancies and displacement parameters must be physical.
   Actions: list_parameters {"refined_only": true}
   Success: every refined value is larger than its sigma and physical.
   Otherwise: Name the parameters to fix (fix_parameters with their paths) and why.

Final answer: chi_sq/n, the findings of diagnose_fit with the next steps they call for, and the badly defined parameters.

File: cryspy/procedure_assistant/recipe_files/choose_recipes.txt
# Entry point for "analyse / fit all my data": one recipe per experiment, in a sensible order.
Recipe choose_recipes: Choose and run the recipes for all experiments of the object
Requests: analyse the data, fit the data, refine everything, what should I do with these data, which recipe to use
For: any

1. kinds: Find the kind of every experiment and its recipe.
   Actions: suggest_recipes
   Success: every experiment has a recipe.
   Otherwise: Tell the user which experiments have no recipe; go on with the others.
2. order: Order the recipes: unpolarized before polarized, nuclear structure before the magnetic one, powder or single crystal before flip ratios of the same crystal. Experiments sharing a crystal are refined together in one run of their recipe.
   Success: an ordered list of recipes.
3. run: Run the recipes in this order (get_recipe, then its steps). After each recipe fix all parameters (fix_parameters) before the next one, so that a later recipe refines only its own parameters.
   Success: every recipe is done.
   Otherwise: Report the recipe that stopped and why; go on with the next.

Final answer: for every experiment its kind, the recipe used and chi_sq/n at the start and at the end, and the experiments without a recipe.

File: cryspy/procedure_assistant/recipe_files/layer_correlation.txt
# Two-dimensional order: layers without correlations between them give rods and the saw-tooth Warren line
# (sharp front, long tail to high angles). L is the in-plane correlation length.
Recipe layer_correlation: Two-dimensional (layer) correlations of a powder phase, Warren line shape
Requests: add 2D correlations, add two-dimensional correlations, 2D magnetic order, two-dimensional magnetic correlations, asymmetric magnetic peak, sawtooth peak, saw-tooth line, warren function, warren line shape, stacking disorder, uncorrelated layers, estimate correlation length in the plane, which direction are the layers, suggest layer direction, weak bonds between layers
For: powder_1d, magnetic

1. layers: Find the planes of the layers with weak bonds between them from the crystal structure.
   Actions: run_procedure {"name": "suggest_layer_direction", "phase_label": ""}
   Success: a direction with the ratio across / inside above 1.1.
   Otherwise: Explain that the structure has no layered direction and ask the user for the normal of the layers.
2. start: Fix all parameters and calculate the start model; the misfit shows where the asymmetric lines are.
   Actions: fix_parameters; calculate; diagnose_fit
   Success: chi_sq/n of the start model is a number.
   Otherwise: Stop and explain the error.
3. add: Make the magnetic order (or the one the user named) two-dimensional in the suggested layers, start length 100 A, and refine the length and the scale of the rods.
   Actions: run_procedure {"name": "add_layer_correlation", "length": 100.0, "normal": "", "contribution": "magnetic", "phase_label": ""}; refine
   Success: chi_sq/n got better.
   Otherwise: undo_refinement: the lines are not described by uncorrelated layers.
4. report: The correlation length in the plane with its error and the scale of the rods.
   Actions: run_procedure {"name": "report_layer_correlation"}
5. check: What is still wrong.
   Actions: use_recipe {"name": "check_result"}

Final answer: the planes of the layers (and why: gap, bonds across, magnetic distances), the in-plane correlation length L with its error, the scale of the rods and its ratio to the scale of the phase, chi_sq/n before and after.

File: cryspy/procedure_assistant/recipe_files/magnetic_broadening.txt
# Magnetic reflections broader (or narrower) than the nuclear ones: an extra Lorentzian, half width in Q
# width = 1/xi_mag - 1/xi_nucl, for the magnetic and interference intensity (FullProf "magnetic phase" size).
Recipe magnetic_broadening: Extra width of the magnetic reflections (magnetic domain size) of a powder phase
Requests: set magnetic domain size, magnetic correlation length, magnetic peaks are broader than nuclear, magnetic peaks are narrower than nuclear, short-range magnetic order, anisotropic magnetic broadening, magnetic correlations shorter along c, refine magnetic domain size
For: powder_1d, magnetic

1. start: Fix all parameters and calculate the start model with the nuclear and magnetic structure already refined; the misfit tells whether the magnetic peaks are too narrow or too broad.
   Actions: fix_parameters; calculate; diagnose_fit
   Success: chi_sq/n of the start model is a number.
   Otherwise: Stop and explain the error.
2. isotropic: Add the extra magnetic width 0 (the nuclear profile, the same chi_sq) to the magnetic phase and refine it with the scale.
   Actions: run_procedure {"name": "add_magnetic_broadening", "width": 0.0, "phase_label": "", "anisotropic": false}; refine_parameters {"pattern": "scale"}; refine
   Success: chi_sq/n got better.
   Otherwise: undo_refinement: the magnetic and nuclear peaks have the same width.
3. report: The width, its error, the extra Scherrer size (positive width) or the limit (negative width).
   Actions: run_procedure {"name": "report_magnetic_broadening"}
4. anisotropic: Only when the isotropic width helped and the misfit of the magnetic peaks depends on hkl: replace it by the width depending on hkl, started from the refined width (give it as width).
   Actions: run_procedure {"name": "add_magnetic_broadening", "width": 0.0, "phase_label": "", "anisotropic": true}; refine; run_procedure {"name": "report_magnetic_broadening"}
   Success: chi_sq/n got better by more than 5 %.
   Otherwise: undo_refinement and keep the isotropic width.
5. check: What is still wrong.
   Actions: use_recipe {"name": "check_result"}

Final answer: the extra magnetic width with its error (or the widths along a*, b*, c* and the principal widths), what it means (shorter or longer magnetic correlations, extra Scherrer size) and chi_sq/n before and after.

File: cryspy/procedure_assistant/recipe_files/magnetic_correlation.txt
# Magnetic reflections broader than the nuclear ones: a Lorentzian of half width 1/xi in Q for the
# magnetic and interference intensity of the phase (FullProf "magnetic phase" with its own size).
Recipe magnetic_correlation: Magnetic correlation length (magnetic domain size) of a powder phase
Requests: set magnetic domain size, magnetic correlation length, magnetic peaks are broader than nuclear, short-range magnetic order, anisotropic magnetic size, magnetic correlations shorter along c, refine magnetic domain size
For: powder_1d, magnetic

1. start: Fix all parameters and calculate the start model with the nuclear and magnetic structure already refined; the misfit tells whether the magnetic peaks are too narrow.
   Actions: fix_parameters; calculate; diagnose_fit
   Success: chi_sq/n of the start model is a number.
   Otherwise: Stop and explain the error.
2. isotropic: Add the isotropic magnetic correlation length (start 100 A) to the magnetic phase and refine it with the scale.
   Actions: run_procedure {"name": "add_magnetic_correlation_length", "length": 100.0, "phase_label": "", "anisotropic": false}; refine_parameters {"pattern": "scale"}; refine
   Success: chi_sq/n got better and the length is finite and positive.
   Otherwise: undo_refinement: the magnetic peaks are not broader than the nuclear ones (resolution limited).
3. report: The correlation length, its error and the Scherrer size 2 xi.
   Actions: run_procedure {"name": "report_magnetic_correlation"}
4. anisotropic: Only when the isotropic length helped and the misfit of the magnetic peaks depends on hkl: replace it by the ellipsoid started from the refined length (give it as length).
   Actions: run_procedure {"name": "add_magnetic_correlation_length", "length": 100.0, "phase_label": "", "anisotropic": true}; refine; run_procedure {"name": "report_magnetic_correlation"}
   Success: chi_sq/n got better by more than 5 % and the ellipsoid is positive definite.
   Otherwise: undo_refinement and keep the isotropic length.
5. check: What is still wrong.
   Actions: use_recipe {"name": "check_result"}

Final answer: the correlation length xi with its error (or the lengths along a*, b*, c* and the principal lengths of the ellipsoid), the Scherrer size 2 xi and chi_sq/n before and after.

File: cryspy/procedure_assistant/recipe_files/magnetic_structure_k.txt
# A magnetic structure with one or several propagation vectors k, from the paramagnetic
# crystal (space_group fitted to the nuclear reflections) and the measured satellites:
# the vectors of the data, the group of k, every representation refined and compared,
# the conversion, the magnetic domains, the size of the moments and a simulation.
Recipe magnetic_structure_k: Magnetic structure with a propagation vector k
Requests: add a propagation vector, which representation fits the data, choose the irreducible representation by the data, find the magnetic space group from the data, rank the representations, add k to the magnetic structure, spiral, helix, cycloid, amplitude-modulated structure, moments of the atoms, magnetic structure with k, antiferromagnetic structure with k, incommensurate magnetic structure, magnetic satellites, magnetic domains, irreducible representations of k, simulate magnetic satellites, simulate the satellites of a propagation vector, which satellites can be measured, plan an experiment with a propagation vector, magnetic supercell, export to supercell, isotropy subgroups, second propagation vector, multi-k structure, add a second k, from the paramagnetic to the magnetic structure, find the propagation vector, which magnetic structures were tested, list the magnetic models, possible magnetic structures without data, magnetic domains of every representation
For: satellites

1. find: The propagation vectors of the measured satellites (fractional indices of the single-crystal reflections) with the number of their satellites; with several vectors the steps irreps to refine are done for each of them, the vector with more satellites first.
   When: single crystal experiments (diffrn) with satellites
   Actions: run_procedure {"name": "find_propagation_vectors"}
   Success: the table lists at least one k.
2. irreps: The group of k, its representations (one-dimensional, then 'dim 2' and more with several modes) and their superspace groups with the Fourier components (symmforms) they allow for the magnetic atoms. Call it without k and the magnetic atoms: CrysPy proposes k from the measured satellites (the vector not yet in the crystal) and the atoms of the magnetic elements, and the user only confirms them.
   Actions: call_method {"method": "report_irreps_of_k"}
   Success: the report lists at least one representation (Γ1, Γ2, ...).
   Otherwise: Stop and explain the error.
3. models: The numbered list of every magnetic model of k without data: the one-dimensional representations, the modes of the multidimensional ones and the sums of two one-dimensional ones, with the superspace group, the free Fourier parameters of every magnetic atom and the magnetic domains of each model (operations x,y,z,+1). The numbers are those of the column Model of the rank step. Without measured data this list is the choice: ask the user which model to take.
   Actions: call_method {"method": "report_magnetic_models"}
   Success: the table lists at least one model.
4. rank: Refine every representation, every mode of the multidimensional ones and the sums of two one-dimensional ones (Γ1⊕Γ2) against the measured data, with the magnetic domains of every model in the single-crystal experiments; compare chi_sq/n and R_F2 of the satellites of this k (the satellites of another k do not change it). Call it without k, the magnetic atoms and the magnetic ion: CrysPy proposes k from the measured satellites, the magnetic atoms (after a first k: all parts of the split atom, as Tb, Tb_2) and, without atom_site_scat, the magnetic ion from the charge balance or the usual ion of the element in its knowledge base (Tb3+), and the user confirms them; the start moment (μB, not zero) has a default. keep_rank 0: the object is not changed here (the choose step picks the row). Keep the table: it is the list of the tested structures for the final answer.
   When: the object has measured experiments (powder, single crystal, flip ratios)
   Actions: run_procedure {"name": "rhochi_rank_magnetic_representations", "keep_rank": 0}
   Success: the table lists the representations with chi_sq/n, the best first.
5. choose: Show the table of the representations to the user and propose one: the best chi_sq/n, but a representation with fewer Fourier parameters and a similar chi_sq/n (within a few percent, or R_F2 of the satellites within about 1 %) is preferable; a model with a much lower chi_sq/n and more parameters is chosen only when the moments stay physical (step moments). Ask with ask_user which one to use: the user may answer with the rank number of the table (1 the best, 2 the second, ...), the model number or the name; read the model number (column Model) from that row (or ask which direction of the moments is expected, then choose the representation that allows it). 'Γ5 mode 2' is mode 2 of the multidimensional Γ5: one direction of the order parameter (isotropy subgroup), mode 1 keeps the most symmetry. Write down why the others were rejected.
   Success: the model number is known (from the chosen row).
6. convert: Replace the space group by the magnetic superspace group of the chosen representation, split the atoms, add the Fourier components (cos, sin with symmforms) of the magnetic atoms. A crystal that has a propagation vector already gets the new k as a second wave (multi-k structure); the waves of the first k are kept, but the lower common group may free more of their components.
   Actions: call_method {"method": "add_magnetic_model"}
   Success: the report says what was converted.
   Otherwise: Stop and explain the error. The magnetic ion (no atom_site_scat after a nuclear refinement) is proposed by CrysPy and confirmed by the user; the Lande factor is that of the knowledge base of CrysPy (g_J of the 4f ions, 2 for the 3d ions; search_knowledge) unless the user gives lande.
7. domains: Magnetic domains of the single-crystal experiments (loop magnetic_domain with equal fractions, combined with the structural twins of jana_twin), as in the rank step. Call it for every single-crystal experiment with the name of the experiment.
   When: single crystal experiments (diffrn)
   Actions: call_method {"method": "define_magnetic_domains"}
8. refine: Refine the Fourier components (cos and sin) of the magnetic atoms. The scale, the extinction and the nuclear structure stay as the paramagnetic refinement gave them: the satellites have the scale of the nuclear reflections only when the experiments share it (equal marks, as 40.5()s in every experiment of the same crystal).
   Actions: refine_parameters {"pattern": "atom_site_moment_fourier"}; refine
   Success: chi_sq/n is lower than in the rank step or equal.
9. next_k: When the find step listed another propagation vector, go back to the step irreps with it and the magnetic atoms of the crystal now (the split atoms too).
   When: the find step listed a propagation vector that is not added yet
   Success: every propagation vector of the find step is in cell_wave_vector of the crystal.
10. moments: The real-space moments of the magnetic atoms: the range of |M| over the cells, the kind of modulation and, with several k, the total moment of every position (all waves added).
   Actions: call_method {"method": "report_magnetic_moments"}
   Success: the largest total moment is below the free-ion moment of the ion (g·J: 9 μB for Tb3+, 10 μB for Ho3+, 5 μB for Fe3+; search_knowledge gives it for any ion).
   Otherwise: Tell the user: the model is unphysical; try the next representation of the rank table with fewer parameters, or the scale is wrong.
11. simulate: Simulated single-crystal intensities of the nuclear reflections and of the magnetic satellites at the wavelength (Angstrom) and in the 2theta range (degrees) the user gives (asked when not given); satellites_only true leaves out the nuclear reflections. A propagation vector the user names (k_1, k_2, k_3) adds its satellites also to a paramagnetic crystal or a crystal without this k: zero intensities, but the list of the satellites (indices, angles) for planning an experiment.
   When: the user asks for a simulation of single-crystal data, or which satellites of a k can be measured
   Actions: run_procedure {"name": "simulation_single_crystal"}
12. simulate_powder: Simulated powder profile at the wavelength (Angstrom) and in the 2theta range (degrees) the user gives (asked when not given).
   When: the user asks for a simulation of a powder pattern
   Actions: run_procedure {"name": "simulation_unpolarized_neutron_powder_diffraction"}
13. supercell: The magnetic supercell in P1 with the moment of every atom, for a commensurate k (e.g. to export it or to view it).
   When: the user asks for the supercell or an export
   Actions: call_method {"method": "make_magnetic_supercell"}

Final answer: the propagation vectors found in the data; for every k the group of k and the table of the tested structures (representation and mode, chi_sq/n, R_F2 of the satellites, number of Fourier parameters, domains), the chosen one and why the others were rejected; the allowed Fourier components, the split atoms, the number of magnetic domains; chi_sq/n and R_F2 of every experiment at the end; the kind of modulation and the total moment range compared with g·J; the simulated intensities of the strongest satellites when they were calculated.
