Repository: ikibalin/cryspy

# CrysPy
**CrysPy** is a crystallographic Python library for the analysis of
polarized and unpolarized neutron diffraction data, and of X-ray diffraction
data. It handles powders and single crystals: nuclear and magnetic structure
refinement, local magnetic susceptibility, and the reconstruction of spin and
magnetization densities by the maximum entropy method.

## Features

- Refinement (RhoChi) of single-crystal and powder data: polarized and
  unpolarized neutrons, X-rays, 1D and 2D powder patterns, time of flight.
- Magnetic structures in magnetic space groups (`mcif`), local magnetic
  anisotropy by the susceptibility approach.

File: examples/Fe3O4_5T_powder_1d/main.rcif
global_

_add_url pnd_data.rcif

_add_url pnd_calc.rcif


data_Fe3O4

_space_group_name_H-M_alt 'F 41/d -3 2/m'
_space_group_name_H-M_alt_description 'The extended international Hermann-Mauguin space-group symbol.'
_space_group_IT_number 227
_space_group_name_H-M_ref 'F d -3 m'
_space_group_IT_coordinate_system_code 2
_space_group_name_H-M_full 'F 41/d -3 2/m'
_space_group_name_Hall '-F 4vw 2vw 3'
_space_group_name_Schoenflies Oh.7
_space_group_point_group_H-M m-3m
_space_group_Laue_class m-3m
_space_group_Patterson_name_H-M 'F m -3 m'
_space_group_centring_type F
_space_group_Bravais_type cF
_space_group_crystal_system cubic

_cell_length_a  8.45420(55)
_cell_length_b  8.45420(20)
_cell_length_c  8.45420(20)
_cell_angle_alpha 90.0
_cell_angle_beta 90.0
_cell_angle_gamma 90.0

loop_
_atom_site_label
_atom_site_type_symbol
_atom_site_fract_x
_atom_site_fract_y
_atom_site_fract_z
_atom_site_occupancy
_atom_site_adp_type
_atom_site_wyckoff_symbol
_atom_site_u_iso_or_equiv
_atom_site_multiplicity
Fe3A Fe3+ 0.125 0.125 0.125 1.0 Uani a 0.0 8
Fe3B Fe3+ 0.5 0.5 0.5 1.0 Uani d 0.0 16
O1 O2- 0.25521 0.25521 0.25521 1.0 Uiso e 0.0 32

loop_
_atom_site_aniso_label
_atom_site_aniso_u_11
_atom_site_aniso_u_22
_atom_site_aniso_u_33
_atom_site_aniso_u_12
_atom_site_aniso_u_13
_atom_site_aniso_u_23
Fe3A 0.0 0.0 0.0 0.0 0.0 0.0
Fe3B 0.0 0.0 0.0 0.0 0.0 0.0

loop_
_atom_site_susceptibility_label
_atom_site_susceptibility_chi_type
_atom_site_susceptibility_chi_11
_atom_site_susceptibility_chi_22
_atom_site_susceptibility_chi_33
_atom_site_susceptibility_chi_12
_atom_site_susceptibility_chi_13
_atom_site_susceptibility_chi_23
Fe3A Cani  -3.9731(88) -3.973089520379854 -3.973089520379854 0.0 0.0 0.0
Fe3B Cani  3.6833(72) 3.683369549420029 3.683369549420029 0.0 0.0 0.0

loop_
_atom_site_scat_label
_atom_site_scat_lande
_atom_site_scat_kappa
Fe3A 2.0 1.0
Fe3B 2.0 1.0


data_pnd
loop_
_pd_background_2theta
_pd_background_intensity
4.5 256.0
40.0  255.03(42)
65.0  387.12(65)
80.0  278(6)

_pd_instr_resolution_u 16.9776
_pd_instr_resolution_v  -0.593(22)
_pd_instr_resolution_w 0.576309204074
_pd_instr_resolution_x 0.0
_pd_instr_resolution_y 0.0

loop_
_phase_label
_phase_scale
_phase_igsize
Fe3O4  0.17487(37) 0.0

_setup_wavelength 2.4
_setup_field 1.0
_setup_offset_2theta  -0.4008(27)

_diffrn_radiation_polarization  0.6539(22)
_diffrn_radiation_efficiency 1.0

_chi2_sum True
_chi2_diff True
_chi2_up False
_chi2_down False

_range_2theta_min 4.0
_range_2theta_max 70.0

_extinction_mosaicity 0.0
_extinction_radius 0.0
_extinction_model gauss

_pd_instr_reflex_asymmetry_p1 0.0
_pd_instr_reflex_asymmetry_p2 0.0
_pd_instr_reflex_asymmetry_p3 0.0
_pd_instr_reflex_asymmetry_p4 0.0

File: examples/Fe3O4_5T_powder_1d/pnd_calc.rcif

data_pnd
_refine_ls_number_reflns 658
_refine_ls_goodness_of_fit_all 13.739401385381955
_refine_ls_weighting_scheme sigma

loop_Fe3O4
_refln_index_h
_refln_index_k
_refln_index_l
_refln_a_calc
_refln_b_calc
1 1 1 3.125283626743864 0.0
2 0 0 -2.405305160902291e-31 0.0
2 2 0 -7.639483523542458 0.0
3 1 1 -12.599889549976547 0.0
2 2 2 -3.330502385947284 0.0
4 0 0 25.970632952915082 0.0

loop_Fe3O4
_refln_susceptibility_index_h
_refln_susceptibility_index_k
_refln_susceptibility_index_l
_refln_susceptibility_sintlambda
_refln_susceptibility_chi_11_calc
_refln_susceptibility_chi_12_calc
_refln_susceptibility_chi_13_calc
_refln_susceptibility_chi_21_calc
_refln_susceptibility_chi_22_calc
_refln_susceptibility_chi_23_calc
_refln_susceptibility_chi_31_calc
_refln_susceptibility_chi_32_calc
_refln_susceptibility_chi_33_calc
_refln_susceptibility_moment_11_calc
_refln_susceptibility_moment_12_calc
_refln_susceptibility_moment_13_calc
_refln_susceptibility_moment_21_calc
_refln_susceptibility_moment_22_calc
_refln_susceptibility_moment_23_calc
_refln_susceptibility_moment_31_calc
_refln_susceptibility_moment_32_calc
_refln_susceptibility_moment_33_calc
1 1 1 0.10243719406347426 (12.832439556473558+0j) (2.0636136701371543e-15+0j) (2.0636136701371543e-15+0j) (2.0636136701371543e-15+0j) (12.832439556473558+0j) (7.857603014043615e-16+0j) (2.0636136701371543e-15+0j) (7.857603014043615e-16+0j) (12.832439556473558+0j) 0j 0j 0j 0j 0j 0j 0j 0j 0j
2 0 0 0.1182842831351536 (1.9117706754897902e-31+0j) (3.0743617242427346e-47+0j) (3.0743617242427346e-47+0j) (3.0743617242427346e-47+0j) (1.9117706754897902e-31+0j) (1.170621919221173e-47+0j) (3.0743617242427346e-47+0j) (1.170621919221173e-47+0j) (1.9117706754897902e-31+0j) 0j 0j 0j 0j 0j 0j 0j 0j 0j
2 2 0 0.1672792374253134 (6.821009415787636+0j) (1.09690197351857e-15+0j) (1.09690197351857e-15+0j) (1.09690197351857e-15+0j) (6.821009415787636+0j) (4.176663673999145e-16+0j) (1.09690197351857e-15+0j) (4.176663673999145e-16+0j) (6.821009415787636+0j) 0j 0j 0j 0j 0j 0j 0j 0j 0j
3 1 1 0.1961522928777338 (-1.3817518740691102+0j) (-2.2220264849236755e-16+0j) (-2.2220264849236755e-16+0j) (-2.2220264849236755e-16+0j) (-1.3817518740691102+0j) (-8.460790048972966e-17+0j) (-2.2220264849236755e-16+0j) (-8.460790048972966e-17+0j) (-1.3817518740691102+0j) 0j 0j 0j 0j 0j 0j 0j 0j 0j
2 2 2 0.20487438812694853 (11.335098397588203+0j) (1.822822846947494e-15+0j) (1.822822846947494e-15+0j) (1.822822846947494e-15+0j) (11.335098397588203+0j) (6.940745985313346e-16+0j) (1.822822846947494e-15+0j) (6.940745985313346e-16+0j) (11.335098397588203+0j) 0j 0j 0j 0j 0j 0j 0j 0j 0j
4 0 0 0.2365685662703072 (15.679389782454624+0j) (2.5214381842273712e-15+0j) (2.5214381842273712e-15+0j) (2.5214381842273712e-15+0j) (15.679389782454624+0j) (9.60085725483339e-16+0j) (2.5214381842273712e-15+0j) (9.60085725483339e-16+0j) (15.679389782454624+0j) 0j 0j 0j 0j 0j 0j 0j 0j 0j

loop_
_pd_peak_index_h
_pd_peak_index_k
_pd_peak_index_l
_pd_peak_index_mult
_pd_peak_2theta
_pd_peak_intensity_up
_pd_peak_intensity_down
1 1 1 8 28.464056477934477 226.88743375767342 121.99037167860763
2 0 0 6 32.98409728912556 3.426675473727833e-62 1.5454044591723935e-61
2 2 0 12 47.34023622831737 36.74078838326011 173.03496753022043
3 1 1 24 56.16799692705365 183.43480002002687 137.89810980617656
2 2 2 8 58.90456476790142 90.20595364356132 188.94745000805295
4 0 0 6 69.18897661799659 1452.8498323850372 387.78424746532517

loop_
_pd_proc_2theta
_pd_proc_2theta_corrected
_pd_proc_intensity_up_net
_pd_proc_intensity_down_net
_pd_proc_intensity_up_total
_pd_proc_intensity_down_total
_pd_proc_intensity_bkg_calc
_pd_proc_intensity_up
_pd_proc_intensity_up_sigma
_pd_proc_intensity_down
_pd_proc_intensity_down_sigma
4.4 4.8008345747660295 0.0 0.0 256.0 256.0 256.0 276.92464 253.12697 347.33261 245.00986
4.6 5.000834574766029 0.0 0.0 255.99725960773097 255.99725960773097 255.99725960773097 268.35622 162.27344 344.61466 162.33524
4.8 5.200834574766029 0.0 0.0 255.99177882319287 255.99177882319287 255.99177882319287 205.68434 125.32314 309.75453 127.87127
5.0 5.400834574766029 0.0 0.0 255.98629803865478 255.98629803865478 255.98629803865478 307.18208 111.22012 211.60625 109.79026
5.2 5.600834574766029 0.0 0.0 255.9808172541167 255.9808172541167 255.9808172541167 249.87485 97.61207 247.67661 97.2894
5.4 5.8008345747660295 0.0 0.0 255.9753364695786 255.9753364695786 255.9753364695786 237.05467 82.32641 281.62474 83.13366
5.6 6.000834574766029 0.0 0.0 255.96985568504053 255.96985568504053 255.96985568504053 273.83934 70.4557 234.218 69.81809
5.8 6.200834574766029 0.0 0.0 255.96437490050243 255.96437490050243 255.96437490050243 261.19285 66.14612 191.66285 66.2973
6.0 6.400834574766029 0.0 0.0 255.95889411596434 255.95889411596434 255.95889411596434 203.79106 59.92047 213.65555 60.54869
6.2 6.600834574766029 0.0 0.0 255.95341333142625 255.95341333142625 255.95341333142625 181.92202 58.12971 250.14035 58.62702
6.4 6.8008345747660295 0.0 0.0 255.94793254688815 255.94793254688815 255.94793254688815 215.63656 55.0115 223.39524 55.43394
6.6 7.000834574766029 0.0 0.0 255.94245176235006 255.94245176235006 255.94245176235006 190.13328 52.70654 155.09216 52.94039
6.8 7.200834574766029 0.0 0.0 255.936970977812 255.936970977812 255.936970977812 202.9152 47.79418 208.95459 47.71753
7.0 7.400834574766029 0.0 0.0 255.9314901932739 255.9314901932739 255.9314901932739 251.7314 45.61243 198.48637 45.41117
7.2 7.600834574766029 0.0 0.0 255.9260094087358 255.9260094087358 255.9260094087358 224.2579 44.70521 176.60016 44.194
7.4 7.8008345747660295 0.0 0.0 255.92052862419771 255.92052862419771 255.92052862419771 216.16015 42.53581 157.11169 42.76838
7.6 8.00083457476603 0.0 0.0 255.91504783965962 255.91504783965962 255.91504783965962 189.01319 41.60111 180.5868 41.4609
7.8 8.200834574766029 0.0 0.0 255.90956705512156 255.90956705512156 255.90956705512156 145.07619 39.75189 216.26887 39.71398
8.0 8.40083457476603 0.0 0.0 255.90408627058346 255.90408627058346 255.90408627058346 206.71284 36.7351 195.97564 36.84173
8.2 8.60083457476603 0.0 0.0 255.89860548604537 255.89860548604537 255.89860548604537 183.6843 36.42061 203.59352 36.46986
8.4 8.80083457476603 0.0 0.0 255.89312470150728 255.89312470150728 255.89312470150728 169.41783 34.98082 168.97214 34.90227
8.6 9.00083457476603 0.0 0.0 255.88764391696918 255.88764391696918 255.88764391696918 171.74569 34.64736 185.18599 34.60243
8.8 9.20083457476603 0.0 0.0 255.8821631324311 255.8821631324311 255.8821631324311 175.34446 33.686 188.13266 33.63003
9.0 9.40083457476603 0.0 0.0 255.87668234789302 255.87668234789302 255.87668234789302 207.36007 31.97759 183.82098 31.99908
9.2 9.60083457476603 0.0 0.0 255.87120156335493 255.87120156335493 255.87120156335493 193.69284 30.68267 155.43338 30.56517
9.4 9.80083457476603 0.0 0.0 255.86572077881684 255.86572077881684 255.86572077881684 192.1614 30.13037 203.13483 30.25941
9.6 10.00083457476603 0.0 0.0 255.86023999427874 255.86023999427874 255.86023999427874 184.84235 29.53258 204.95456 29.41204
9.8 10.20083457476603 0.0 0.0 255.85475920974065 255.85475920974065 255.85475920974065 173.43957 29.02641 176.73551 29.10365
10.0 10.40083457476603 0.0 0.0 255.84927842520258 255.84927842520258 255.84927842520258 180.31984 28.49124 184.6922 28.47456
10.2 10.60083457476603 0.0 0.0 255.8437976406645 255.8437976406645 255.8437976406645 182.67721 26.8855 176.10072 26.8625
10.4 10.80083457476603 0.0 0.0 255.8383168561264 255.8383168561264 255.8383168561264 192.40581 26.33115 160.49695 26.28884
10.6 11.00083457476603 0.0 0.0 255.8328360715883 255.8328360715883 255.8328360715883 186.10276 25.81657 179.5374 25.84404
10.8 11.20083457476603 0.0 0.0 255.8273552870502 255.8273552870502 255.8273552870502 202.31819 24.48473 197.54131 24.44811
11.0 11.40083457476603 0.0 0.0 255.82187450251212 255.82187450251212 255.82187450251212 194.79465 24.02894 180.75213 23.98463
11.2 11.60083457476603 0.0 0.0 255.81639371797405 255.81639371797405 255.81639371797405 189.64407 23.69569 175.24406 23.62159
11.4 11.80083457476603 0.0 0.0 255.81091293343596 255.81091293343596 255.81091293343596 195.53284 22.35316 187.55647 22.39225
11.6 12.00083457476603 0.0 0.0 255.80543214889786 255.80543214889786 255.80543214889786 185.84551 22.21146 184.73482 22.21848
11.8 12.20083457476603 0.0 0.0 255.79995136435977 255.79995136435977 255.79995136435977 216.92414 22.00185 185.08513 21.95379
12.0 12.40083457476603 0.0 0.0 255.79447057982168 255.79447057982168 255.79447057982168 206.9874 21.59044 190.49165 21.46263
12.2 12.60083457476603 0.0 0.0 255.7889897952836 255.7889897952836 255.7889897952836 185.39903 21.48288 196.2859 21.4633
12.4 12.80083457476603 0.0 0.0 255.78350901074552 255.78350901074552 255.78350901074552 203.5231 20.93162 173.4744 20.90327
12.6 13.00083457476603 0.0 0.0 255.77802822620743 255.77802822620743 255.77802822620743 195.78407 20.187 181.37231 20.11554
12.8 13.20083457476603 0.0 0.0 255.77254744166933 255.77254744166933 255.77254744166933 208.07479 19.76111 194.02827 19.74116
13.0 13.40083457476603 0.0 0.0 255.76706665713124 255.76706665713124 255.76706665713124 204.15531 19.67525 179.86102 19.61628
13.2 13.60083457476603 0.0 0.0 255.76158587259314 255.76158587259314 255.76158587259314 205.03864 19.58497 195.84647 19.43503
13.4 13.80083457476603 0.0 0.0 255.75610508805508 255.75610508805508 255.75610508805508 190.58009 19.17499 181.82363 19.19607
13.6 14.00083457476603 0.0 0.0 255.750624303517 255.750624303517 255.750624303517 201.37427 18.72654 182.06792 18.71421
13.8 14.20083457476603 0.0 0.0 255.7451435189789 255.7451435189789 255.7451435189789 199.85956 18.16251 184.86684 18.10813
14.0 14.40083457476603 0.0 0.0 255.7396627344408 255.7396627344408 255.7396627344408 201.0167 18.04109 188.17995 18.01527
14.2 14.60083457476603 0.0 0.0 255.7341819499027 255.7341819499027 255.7341819499027 199.19693 17.80935 187.08269 17.78566
14.4 14.80083457476603 0.0 0.0 255.72870116536464 255.72870116536464 255.72870116536464 196.99479 17.63381 186.13759 17.6061
14.6 15.00083457476603 0.0 0.0 255.72322038082655 255.72322038082655 255.72322038082655 203.93837 17.50242 186.06879 17.43406
14.8 15.20083457476603 0.0 0.0 255.71773959628845 255.71773959628845 255.71773959628845 188.92603 16.98718 178.79183 16.90794
15.0 15.40083457476603 0.0 0.0 255.71225881175036 255.71225881175036 255.71225881175036 196.94934 16.56887 185.03497 16.51807
15.2 15.60083457476603 0.0 0.0 255.70677802721227 255.70677802721227 255.70677802721227 193.67328 16.48144 194.86883 16.46376
15.4 15.80083457476603 0.0 0.0 255.70129724267417 255.70129724267417 255.70129724267417 197.98315 16.27007 190.64523 16.28519
15.6 16.000834574766028 0.0 0.0 255.6958164581361 255.6958164581361 255.6958164581361 201.28344 16.19781 198.45687 16.17817
15.8 16.20083457476603 0.0 0.0 255.690335673598 255.690335673598 255.690335673598 205.33385 15.99942 195.71113 16.00212
16.0 16.40083457476603 0.0 0.0 255.68485488905992 255.68485488905992 255.68485488905992 197.67043 15.4472 185.76475 15.4307
16.2 16.60083457476603 0.0 0.0 255.67937410452183 255.67937410452183 255.67937410452183 193.2101 15.16335 198.85192 15.16551
16.4 16.80083457476603 0.0 0.0 255.67389331998373 255.67389331998373 255.67389331998373 197.32469 14.73416 203.05721 14.7466
16.6 17.00083457476603 0.0 0.0 255.66841253544567 255.66841253544567 255.66841253544567 199.57566 14.64291 193.02837 14.63033
16.8 17.20083457476603 0.0 0.0 255.66293175090757 255.66293175090757 255.66293175090757 200.95222 14.47788 193.46387 14.47322
17.0 17.40083457476603 0.0 0.0 255.65745096636948 255.65745096636948 255.65745096636948 201.06509 14.40773 190.3471 14.38152
17.2 17.60083457476603 0.0 0.0 255.6519701818314 255.6519701818314 255.6519701818314 206.45257 13.94413 197.49815 13.90716
17.4 17.80083457476603 0.0 0.0 255.6464893972933 255.6464893972933 255.6464893972933 193.71233 13.81015 189.90943 13.79541
17.6 18.00083457476603 0.0 0.0 255.6410086127552 255.6410086127552 255.6410086127552 216.70482 13.73524 187.83213 13.6818
17.8 18.20083457476603 0.0 0.0 255.63552782821714 255.63552782821714 255.63552782821714 216.88864 13.64043 200.0058 13.59362
18.0 18.40083457476603 0.0 0.0 255.63004704367904 255.63004704367904 255.63004704367904 209.76098 13.54285 205.58671 13.48551
18.2 18.60083457476603 0.0 0.0 255.62456625914095 255.62456625914095 255.62456625914095 224.01352 13.46255 215.5049 13.44047
18.4 18.80083457476603 0.0 0.0 255.61908547460285 255.61908547460285 255.61908547460285 219.20032 13.04562 205.69559 12.987
18.6 19.00083457476603 0.0 0.0 255.61360469006476 255.61360469006476 255.61360469006476 225.37734 12.9091 213.34707 12.88976
18.8 19.20083457476603 0.0 0.0 255.6081239055267 255.6081239055267 255.6081239055267 222.70363 12.81063 216.03073 12.83532
19.0 19.40083457476603 0.0 0.0 255.6026431209886 255.6026431209886 255.6026431209886 219.33129 12.71973 213.28046 12.73612
19.2 19.60083457476603 0.0 0.0 255.5971623364505 255.5971623364505 255.5971623364505 227.58358 12.673 202.55875 12.64829
19.4 19.80083457476603 0.0 0.0 255.59168155191242 255.59168155191242 255.59168155191242 206.80822 12.52866 210.45486 12.52262
19.6 20.00083457476603 0.0 0.0 255.58620076737432 255.58620076737432 255.58620076737432 219.27946 12.21748 208.22164 12.20513
19.8 20.20083457476603 0.0 0.0 255.58071998283626 255.58071998283626 255.58071998283626 221.58919 12.12413 211.09179 12.07785
20.0 20.40083457476603 0.0 0.0 255.57523919829816 255.57523919829816 255.57523919829816 225.10101 12.03648 220.38816 12.03423
20.2 20.60083457476603 0.0 0.0 255.56975841376007 255.56975841376007 255.56975841376007 224.91615 11.98599 221.12365 11.97882
20.4 20.80083457476603 0.0 0.0 255.56427762922198 255.56427762922198 255.56427762922198 221.75023 11.90429 221.81997 11.90781
20.6 21.00083457476603 0.0 0.0 255.55879684468388 255.55879684468388 255.55879684468388 228.61165 11.85944 216.2645 11.83371
20.8 21.20083457476603 0.0 0.0 255.5533160601458 255.5533160601458 255.5533160601458 236.78639 11.49059 219.69996 11.46312
21.0 21.40083457476603 0.0 0.0 255.54783527560772 255.54783527560772 255.54783527560772 235.91993 11.45272 236.43228 11.4351
21.2 21.60083457476603 0.0 0.0 255.54235449106963 255.54235449106963 255.54235449106963 247.416 11.35012 221.44646 11.33174
21.4 21.80083457476603 0.0 0.0 255.53687370653154 255.53687370653154 255.53687370653154 243.05026 11.31105 222.2641 11.28885
21.6 22.00083457476603 0.0 0.0 255.53139292199344 255.53139292199344 255.53139292199344 234.43844 11.25036 229.44283 11.24376
21.8 22.20083457476603 0.0 0.0 255.52591213745535 255.52591213745535 255.52591213745535 241.37767 11.19268 224.88189 11.17934
22.0 22.40083457476603 0.0 0.0 255.52043135291729 255.52043135291729 255.52043135291729 234.0021 10.65562 228.16672 10.64843
22.2 22.60083457476603 0.0 0.0 255.5149505683792 255.5149505683792 255.5149505683792 239.40858 10.62104 225.39079 10.57872
22.4 22.80083457476603 0.0 0.0 255.5094697838411 255.5094697838411 255.5094697838411 238.92815 10.51444 224.31306 10.49632
22.6 23.00083457476603 0.0 0.0 255.503988999303 255.503988999303 255.503988999303 239.50853 10.48589 232.29162 10.4847
22.8 23.20083457476603 0.0 0.0 255.4985082147649 255.4985082147649 255.4985082147649 247.6645 10.40997 238.92475 10.42731
23.0 23.40083457476603 0.0 0.0 255.49302743022682 255.49302743022682 255.49302743022682 244.59913 10.37646 228.38891 10.34082
23.2 23.60083457476603 0.0 0.0 255.48754664568875 255.48754664568875 255.48754664568875 251.8534 10.13392 236.09879 10.10763
23.4 23.80083457476603 0.0 0.0 255.48206586115066 255.48206586115066 255.48206586115066 255.6945 10.07143 233.46544 10.03235
23.6 24.00083457476603 0.0 0.0 255.47658507661257 255.47658507661257 255.47658507661257 257.36365 10.02357 241.99608 10.01047
23.8 24.20083457476603 0.0 0.0 255.47110429207447 255.47110429207447 255.47110429207447 247.51105 9.97417 233.63427 9.94486
24.0 24.40083457476603 0.0 0.0 255.46562350753638 255.46562350753638 255.46562350753638 250.06969 9.93808 237.45493 9.90388
24.2 24.60083457476603 0.0 0.0 255.4601427229983 255.4601427229983 255.4601427229983 245.67531 9.85632 237.23376 9.83674
24.4 24.80083457476603 0.0 0.0 255.45466193846022 255.45466193846022 255.45466193846022 256.92215 9.67145 239.56385 9.65476
24.6 25.00083457476603 0.0 0.0 255.44918115392213 255.44918115392213 255.44918115392213 253.85065 9.5887 244.82661 9.5649
24.8 25.20083457476603 0.0 0.0 255.44370036938403 255.44370036938403 255.44370036938403 262.89465 9.54298 243.43704 9.53333
25.0 25.40083457476603 0.0 0.0 255.43821958484594 255.43821958484594 255.43821958484594 262.71223 9.50207 246.99507 9.4812
25.2 25.60083457476603 0.0 0.0 255.43273880030785 255.43273880030785 255.43273880030785 277.08546 9.49154 254.60353 9.44515
25.4 25.80083457476603 0.0 0.0 255.42725801576978 255.42725801576978 255.42725801576978 271.79888 9.43587 250.12218 9.39224
25.6 26.00083457476603 0.0 0.0 255.4217772312317 255.4217772312317 255.4217772312317 271.00177 9.29589 256.0012 9.26953
25.8 26.20083457476603 0.0 0.0 255.4162964466936 255.4162964466936 255.4162964466936 285.11516 9.18542 265.75036 9.14893
26.0 26.40083457476603 0.0 0.0 255.4108156621555 255.4108156621555 255.4108156621555 296.59718 9.16207 260.34375 9.11015
26.2 26.60083457476603 0.0 0.0 255.4053348776174 255.4053348776174 255.4053348776174 318.5923 9.16238 268.42976 9.07323
26.4 26.80083457476603 0.0 0.0 255.39985409307934 255.39985409307934 255.39985409307934 365.30113 9.21305 308.94754 9.10063
26.6 27.00083457476603 45.7345793740091 24.59007201940933 301.12895268255033 279.9844453279506 255.39437330854125 438.73894 9.39048 352.9247 9.17017
26.8 27.20083457476603 122.09120882160542 65.64467540650838 377.48010134560855 321.03356793051154 255.38889252400315 574.80311 9.68293 436.59921 9.28405
27.0 27.40083457476603 281.652631855653 151.43592871267654 537.036043595118 406.8193404521416 255.38341173946506 726.73717 10.03023 534.46784 9.35946
27.2 27.60083457476603 561.4773839335662 301.8890628748693 816.8553148884932 557.2669938297963 255.37793095492697 944.50366 10.78726 656.35192 9.72935
27.4 27.80083457476603 967.2507802491319 520.0608964313087 1222.6232304195207 775.4333466016976 255.37245017038887 1227.01625 11.83817 835.2943 10.29306
27.6 28.00083457476603 1439.9042851847285 774.1921005590473 1695.2712545705792 1029.559069944898 255.3669693858508 1578.38724 13.07997 1018.06933 10.94723
27.8 28.20083457476603 1852.3166716741464 995.9335142613129 2107.678160275459 1251.2950028626256 255.36148860131271 1956.35326 14.24827 1214.58017 11.57491
28.0 28.40083457476603 2059.1277810314655 1107.1294658392671 2314.4837888482402 1362.4854736560417 255.35600781677462 2272.285 15.06817 1325.86963 11.80511
28.2 28.60083457476603 1978.049701138759 1063.536284245689 2233.4002281709954 1318.8868112779255 255.35052703223653 2236.92397 14.65917 1281.83312 11.43653
28.4 28.80083457476603 1642.0120563425394 882.8592123260624 1897.357102590238 1138.2042585737609 255.34504624769843 1913.52293 13.55082 1119.65659 10.78484
28.6 29.00083457476603 1177.8775310731035 633.308400680119 1433.2170965362639 888.6479661432794 255.33956546316037 1436.91551 11.9037 896.12565 9.915
28.8 29.20083457476603 730.1431458621746 392.5754382565143 985.4772305407969 647.9095229351366 255.33408467862228 1010.69897 10.30244 659.93092 9.08632
29.0 29.40083457476603 391.1104365464796 210.28801256858463 646.4390404405638 465.61661646266884 255.32860389408418 689.72939 9.17383 487.04777 8.54748
29.2 29.60083457476603 181.03967582135235 97.33944703878726 436.3627989308984 352.6625701483333 255.3231231095461 482.57183 8.49941 361.43933 8.23653
29.4 29.80083457476603 72.41533559247675 38.93549130443446 327.73297791748473 294.25313362944246 255.317642325008 361.06271 8.13219 303.02908 8.03543
29.6 30.00083457476603 25.03048294851348 13.458118273070468 280.3426444889834 268.77027981354036 255.3121615404699 312.79047 7.94848 282.84154 7.89183
29.8 30.20083457476603 0.0 0.0 255.30668075593184 255.30668075593184 255.30668075593184 298.8059 7.91774 270.54241 7.8771
30.0 30.40083457476603 0.0 0.0 255.30119997139374 255.30119997139374 255.30119997139374 289.26086 7.88649 264.89314 7.85357
30.2 30.60083457476603 0.0 0.0 255.29571918685565 255.29571918685565 255.29571918685565 293.415 7.90078 268.04541 7.86898
30.4 30.80083457476603 0.0 0.0 255.29023840231756 255.29023840231756 255.29023840231756 291.03425 7.89186 271.62556 7.86187
30.6 31.00083457476603 0.0 0.0 255.28475761777946 255.28475761777946 255.28475761777946 280.78603 7.86523 262.98785 7.83638
30.8 31.20083457476603 1.6565124784054533e-63 7.470744721610686e-63 255.2792768332414 255.2792768332414 255.2792768332414 279.53947 7.76021 259.50542 7.73405
31.0 31.40083457476603 4.397854287951814e-63 1.9833986846724604e-62 255.2737960487033 255.2737960487033 255.2737960487033 281.00334 7.75374 264.08699 7.72524
31.2 31.60083457476603 1.0383002856352123e-62 4.6826549630479345e-62 255.2683152641652 255.2683152641652 255.2683152641652 267.68145 7.74605 250.97146 7.71913
31.4 31.80083457476603 2.1799206289313217e-62 9.831275492591126e-62 255.26283447962712 255.26283447962712 255.26283447962712 268.92665 7.75433 258.00507 7.733
31.6 32.00083457476603 4.0699917083104836e-62 1.835535166093543e-61 255.25735369508902 255.25735369508902 255.25735369508902 266.34356 7.73881 254.42038 7.72736
31.8 32.20083457476603 6.757422549810806e-62 3.0475459438909053e-61 255.25187291055093 255.25187291055093 255.25187291055093 270.97551 7.75144 259.57279 7.73051
32.0 32.40083457476603 9.97706770808331e-62 4.499581312485117e-61 255.24639212601286 255.24639212601286 255.24639212601286 268.4994 7.67701 254.50559 7.65878
32.2 32.60083457476603 1.3099618322748384e-61 5.907827783705571e-61 255.24091134147477 255.24091134147477 255.24091134147477 265.26366 7.61614 250.70009 7.60733
32.4 32.80083457476603 1.529494223263786e-61 6.897902094997191e-61 255.23543055693668 255.23543055693668 255.23543055693668 267.98969 7.62979 269.54011 7.62372
32.6 33.00083457476603 1.5880717521532724e-61 7.162082275020571e-61 255.22994977239858 255.22994977239858 255.22994977239858 262.9083 7.61819 260.40741 7.61552
32.8 33.20083457476603 1.4663076241184742e-61 6.612935360248679e-61 255.2244689878605 255.2244689878605 255.2244689878605 265.99639 7.62127 251.14262 7.60624
33.0 33.40083457476603 1.2039608786100802e-61 5.4297715810508394e-61 255.21898820332243 255.21898820332243 255.21898820332243 262.9438 7.63014 254.18296 7.61799
33.2 33.60083457476603 8.790864655631449e-62 3.964612798309264e-61 255.21350741878433 255.21350741878433 255.21350741878433 262.59553 7.62029 253.19508 7.6019
33.4 33.80083457476603 5.707979177664483e-62 2.5742550007017357e-61 255.20802663424624 255.20802663424624 255.20802663424624 267.73362 7.52992 258.5914 7.52991
33.6 34.00083457476603 3.2958267420278287e-62 1.4863926808477153e-61 255.20254584970814 255.20254584970814 255.20254584970814 260.37097 7.49016 259.65995 7.47995
33.8 34.20083457476603 1.692299468058549e-62 7.632141310853741e-62 255.19706506517005 255.19706506517005 255.19706506517005 257.14401 7.49961 256.95284 7.49569
34.0 34.40083457476603 7.727171753246715e-63 3.4848954258476443e-62 255.191584280632 255.191584280632 255.191584280632 255.84332 7.50573 251.46325 7.48598
34.2 34.60083457476603 3.1375746921525007e-63 1.4150222153847437e-62 255.1861034960939 255.1861034960939 255.1861034960939 266.68265 7.41845 248.52552 7.39957
34.4 34.80083457476603 1.1329152026822759e-63 5.10936101043937e-63 255.1806227115558 255.1806227115558 255.1806227115558 259.32602 7.39499 245.82566 7.3921
34.6 35.00083457476603 0.0 0.0 255.1751419270177 255.1751419270177 255.1751419270177 257.07851 7.38781 244.14218 7.37632
34.8 35.20083457476603 0.0 0.0 255.1696611424796 255.1696611424796 255.1696611424796 259.88332 7.29165 253.86871 7.28518
35.0 35.40083457476603 0.0 0.0 255.16418035794152 255.16418035794152 255.16418035794152 264.54736 7.3033 245.01882 7.29298
35.2 35.60083457476603 0.0 0.0 255.15869957340345 255.15869957340345 255.15869957340345 260.10071 7.29228 252.47705 7.29213
35.4 35.80083457476603 0.0 0.0 255.15321878886536 255.15321878886536 255.15321878886536 256.11048 7.28879 253.3494 7.29098
35.6 36.00083457476603 0.0 0.0 255.14773800432727 255.14773800432727 255.14773800432727 253.01989 7.28838 248.19863 7.27712
35.8 36.20083457476603 0.0 0.0 255.14225721978917 255.14225721978917 255.14225721978917 260.64243 7.29231 252.38513 7.29416
36.0 36.40083457476603 0.0 0.0 255.13677643525108 255.13677643525108 255.13677643525108 258.48603 7.27299 257.19169 7.26856
36.2 36.60083457476603 0.0 0.0 255.131295650713 255.131295650713 255.131295650713 268.92192 7.21097 250.50097 7.19407
36.4 36.80083457476603 0.0 0.0 255.12581486617492 255.12581486617492 255.12581486617492 264.87217 7.21196 252.98016 7.19504
36.6 37.00083457476603 0.0 0.0 255.12033408163683 255.12033408163683 255.12033408163683 264.30457 7.19909 251.9591 7.19182
36.8 37.20083457476603 0.0 0.0 255.11485329709873 255.11485329709873 255.11485329709873 268.84537 7.20695 257.39785 7.17991
37.0 37.40083457476603 0.0 0.0 255.10937251256064 255.10937251256064 255.10937251256064 272.73743 7.21525 253.37962 7.18904
37.2 37.60083457476603 0.0 0.0 255.10389172802255 255.10389172802255 255.10389172802255 267.7043 7.22058 245.92825 7.18487
37.4 37.80083457476603 0.0 0.0 255.09841094348448 255.09841094348448 255.09841094348448 272.16189 7.17361 259.35886 7.16459
37.6 38.00083457476603 0.0 0.0 255.0929301589464 255.0929301589464 255.0929301589464 269.24456 7.10047 247.22444 7.09028
37.8 38.20083457476603 0.0 0.0 255.0874493744083 255.0874493744083 255.0874493744083 273.79517 7.12442 249.39536 7.09383
38.0 38.40083457476603 0.0 0.0 255.0819685898702 255.0819685898702 255.0819685898702 267.38826 7.11605 254.04025 7.10378
38.2 38.60083457476603 0.0 0.0 255.0764878053321 255.0764878053321 255.0764878053321 262.72681 7.11534 250.7258 7.09349
38.4 38.80083457476603 0.0 0.0 255.07100702079404 255.07100702079404 255.07100702079404 264.25854 7.11138 246.37656 7.10028
38.6 39.00083457476603 0.0 0.0 255.06552623625595 255.06552623625595 255.06552623625595 263.38249 7.11156 260.29755 7.11157
38.8 39.20083457476603 0.0 0.0 255.06004545171785 255.06004545171785 255.06004545171785 261.71134 7.0796 259.82293 7.07233
39.0 39.40083457476603 0.0 0.0 255.05456466717976 255.05456466717976 255.05456466717976 269.90384 7.02568 253.45171 7.00083
39.2 39.60083457476603 0.0 0.0 255.04908388264167 255.04908388264167 255.04908388264167 269.49935 7.02924 260.26213 7.01174
39.4 39.80083457476603 0.0 0.0 255.04360309810357 255.04360309810357 255.04360309810357 270.25725 7.02578 251.53067 7.01462
39.6 40.00083457476603 0.0 0.0 255.0381223135655 255.0381223135655 255.0381223135655 266.41657 7.03404 257.58902 7.01305
39.8 40.20083457476603 0.0 0.0 255.03264152902742 255.03264152902742 255.03264152902742 261.8771 7.03251 261.10592 7.01749
40.0 40.40083457476603 0.0 0.0 255.02716074448932 255.02716074448932 255.02716074448932 269.22682 7.03547 262.87515 7.02165
40.2 40.60083457476603 0.0 0.0 256.0839044193706 256.0839044193706 256.0839044193706 275.24423 7.02826 259.37533 7.01444
40.4 40.80083457476603 0.0 0.0 257.14064809425184 257.14064809425184 257.14064809425184 272.93932 6.94654 260.46967 6.93191
40.6 41.00083457476603 0.0 0.0 258.1973917691331 258.1973917691331 258.1973917691331 276.59749 6.9617 261.4028 6.94472
40.8 41.20083457476603 0.0 0.0 259.25413544401437 259.25413544401437 259.25413544401437 273.1109 6.93791 259.78441 6.93184
41.0 41.40083457476603 0.0 0.0 260.3108791188956 260.3108791188956 260.3108791188956 269.72685 6.85988 262.06462 6.85227
41.2 41.60083457476603 0.0 0.0 261.3676227937769 261.3676227937769 261.3676227937769 273.45073 6.85931 263.87571 6.85171
41.4 41.80083457476603 0.0 0.0 262.42436646865815 262.42436646865815 262.42436646865815 273.88996 6.85811 258.44486 6.83805
41.6 42.00083457476603 0.0 0.0 263.4811101435394 263.4811101435394 263.4811101435394 267.51714 6.86877 265.87929 6.8569
41.8 42.20083457476603 0.0 0.0 264.5378538184207 264.5378538184207 264.5378538184207 267.20283 6.79441 264.75346 6.78673
42.0 42.40083457476603 0.0 0.0 265.59459749330193 265.59459749330193 265.59459749330193 272.05252 6.77589 255.84928 6.7593
42.2 42.60083457476603 0.0 0.0 266.65134116818325 266.65134116818325 266.65134116818325 263.95973 6.78304 268.31221 6.7786
42.4 42.80083457476603 0.0 0.0 267.70808484306446 267.70808484306446 267.70808484306446 270.73059 6.78262 264.66569 6.76747
42.6 43.00083457476603 0.0 0.0 268.7648285179458 268.7648285179458 268.7648285179458 268.52162 6.78009 262.79244 6.77857
42.8 43.20083457476603 0.0 0.0 269.821572192827 269.821572192827 269.821572192827 267.64881 6.7854 272.82761 6.78273
43.0 43.40083457476603 0.0 0.0 270.87831586770824 270.87831586770824 270.87831586770824 270.46275 6.78126 266.80092 6.78136
43.2 43.60083457476603 0.0 0.0 271.93505954258956 271.93505954258956 271.93505954258956 272.73124 6.75536 274.43162 6.7568
43.4 43.80083457476603 0.0 0.0 272.99180321747076 272.99180321747076 272.99180321747076 265.90833 6.69429 267.50994 6.69554
43.6 44.00083457476603 0.0 0.0 274.0485468923521 274.0485468923521 274.0485468923521 275.74503 6.7074 271.32054 6.69468
43.8 44.20083457476603 0.0 0.0 275.1052905672333 275.1052905672333 275.1052905672333 272.46392 6.7053 274.86316 6.70684
44.0 44.40083457476603 0.0 0.0 276.1620342421146 276.1620342421146 276.1620342421146 269.85984 6.70291 273.98186 6.70742
44.2 44.60083457476603 0.0 0.0 277.21877791699586 277.21877791699586 277.21877791699586 275.06119 6.70271 278.63343 6.71233
44.4 44.80083457476603 0.9642046642083942 4.541032735154996 279.23972625608553 282.8165543270321 278.2755215918771 272.41016 6.71339 280.08424 6.71298
44.6 45.00083457476603 2.0377614967178608 9.597072080782084 281.37002676347623 288.92933734754047 279.3322652667584 275.04076 6.69953 279.97438 6.70736
44.8 45.20083457476603 4.047971010826513 19.064384931401605 284.4369799524662 299.45339387304125 280.38900894163964 277.55144 6.67001 299.06028 6.69645
45.0 45.40083457476603 7.558249150900807 35.59644346138522 289.0040017674217 317.0421960779061 281.4457526165209 286.28271 6.64049 313.84948 6.67684
45.2 45.60083457476603 13.26492002211591 62.472666110877 295.7674163135181 344.9751624022792 282.50249629140217 291.3464 6.65585 345.82968 6.7254
45.4 45.80083457476603 21.882026738666173 103.05592103041701 305.4412667049496 386.6151609967004 283.5592399662834 299.6347 6.66197 388.44304 6.77069
45.6 46.00083457476603 33.92890052962247 159.79205835861168 318.54488417078716 444.4080419997764 284.6159836411647 311.76451 6.66816 436.54283 6.87208
45.8 46.20083457476603 49.44828356289735 232.88237724995312 335.1210108789433 518.555104565999 285.67272731604595 323.48825 6.68871 505.67497 7.01458
46.0 46.40083457476603 67.73789691482004 319.01941436187724 354.46736790574727 605.7488853528045 286.7294709909272 346.32517 6.73087 584.29061 7.18295
46.2 46.60083457476603 87.21900186588923 410.76791816363374 375.00521653169767 698.5541328294422 287.7862146658085 363.48748 6.76749 662.77934 7.38806
46.4 46.80083457476603 105.55754861341137 497.13541272873965 394.4005069541011 785.9783710694294 288.84295834068973 390.64078 6.73899 759.58563 7.57451
46.6 47.00083457476603 120.07874104201429 565.5246381904398 409.9784430575853 855.4243402060108 289.899702015571 411.94922 6.75153 853.33915 7.8129
46.8 47.20083457476603 128.39303653312172 604.6817688250104 419.349482223574 895.6382145154627 290.95644569045226 414.45145 6.76928 927.38706 8.02025
47.0 47.40083457476603 129.0372795358888 607.7159053248186 421.0504689012223 899.7290946901521 292.0131893653335 424.20961 6.77669 960.14206 8.11786
47.2 47.60083457476603 121.89536209789851 574.0802239372841 414.9652951381133 867.1501569774989 293.0699330402148 414.36503 6.76899 932.01121 8.05411
47.4 47.80083457476603 108.23240118159126 509.7329384664839 402.35907789668727 803.85961518158 294.12667671509604 399.80534 6.73755 861.80635 7.84795
47.6 48.00083457476603 90.32862685669919 425.4130546180579 385.5120472466765 720.5964750080352 295.1834203899773 374.24607 6.69013 765.70561 7.57001
47.8 48.20083457476603 70.85840989488506 333.7158290536534 367.0985739597436 629.955993118512 296.24016406485856 347.4976 6.65321 655.06787 7.28533
48.0 48.40083457476603 52.24625350990621 246.05973843994317 349.543161249646 543.356646179683 297.2969077397398 324.48642 6.58907 534.97931 6.95837
48.2 48.60083457476603 36.20900084601468 170.5304529759774 334.56265226063584 468.8841043905985 298.35365141462114 312.08892 6.53681 444.30274 6.7413
48.4 48.80083457476603 23.587148765973573 111.0863892814638 322.9975438554759 410.4967843709661 299.41039508950234 298.40727 6.50963 376.86963 6.61499
48.6 49.00083457476603 14.442146672710006 68.01695038524684 314.9092854370937 368.4840891496305 300.46713876438366 296.25731 6.44831 330.45875 6.47592
48.8 49.20083457476603 8.31161351165452 39.144499543949784 309.8354959509194 340.66838198321466 301.52388243926487 296.4741 6.44024 312.2496 6.47225
49.0 49.40083457476603 4.496101416750497 21.17490660637173 307.0767275308966 323.75553272051786 302.5806261141461 294.16753 6.45182 308.7981 6.46599
49.2 49.60083457476603 2.286040465251096 10.76637043144456 305.92341025427856 314.403740220472 303.63736978902745 294.62126 6.43511 301.39367 6.45493
49.4 49.80083457476603 1.0925181806397453 5.145339994917099 305.7866316445484 309.83945345882574 304.69411346390865 302.55391 6.44789 301.26164 6.45069
49.6 50.00083457476603 0.0 0.0 305.75085713878997 305.75085713878997 305.75085713878997 298.11291 6.42714 306.01683 6.43181
49.8 50.20083457476603 0.0 0.0 306.8076008136712 306.8076008136712 306.8076008136712 305.73445 6.39323 301.47423 6.37989
50.0 50.40083457476603 0.0 0.0 307.86434448855243 307.86434448855243 307.86434448855243 305.01194 6.38652 303.9778 6.39374
50.2 50.60083457476603 0.0 0.0 308.92108816343375 308.92108816343375 308.92108816343375 299.04515 6.38033 300.14975 6.39782
50.4 50.80083457476603 0.0 0.0 309.97783183831496 309.97783183831496 309.97783183831496 309.53059 6.39781 296.73323 6.38408
50.6 51.00083457476603 0.0 0.0 311.0345755131963 311.0345755131963 311.0345755131963 310.53705 6.38928 306.70781 6.37944
50.8 51.20083457476603 0.0 0.0 312.0913191880775 312.0913191880775 312.0913191880775 314.61176 6.39281 307.78713 6.39193
51.0 51.40083457476603 0.0 0.0 313.1480628629588 313.1480628629588 313.1480628629588 309.25855 6.40563 299.26118 6.39337
51.2 51.60083457476603 0.0 0.0 314.20480653784006 314.20480653784006 314.20480653784006 313.70901 6.38819 305.24475 6.38678
51.4 51.80083457476603 0.0 0.0 315.2615502127213 315.2615502127213 315.2615502127213 315.20085 6.37512 303.6734 6.36512
51.6 52.00083457476603 0.0 0.0 316.3182938876026 316.3182938876026 316.3182938876026 313.38285 6.32635 301.87263 6.31518
51.8 52.20083457476603 0.0 0.0 317.37503756248384 317.37503756248384 317.37503756248384 322.61962 6.34968 305.64202 6.32367
52.0 52.40083457476603 0.0 0.0 318.4317812373651 318.4317812373651 318.4317812373651 319.32839 6.35516 312.93859 6.34932
52.2 52.60083457476603 0.0 0.0 319.48852491224636 319.48852491224636 319.48852491224636 316.52476 6.33421 311.7443 6.33412
52.4 52.80083457476603 0.0 0.0 320.5452685871276 320.5452685871276 320.5452685871276 325.1235 6.34756 310.53401 6.33897
52.6 53.00083457476603 0.0 0.0 321.6020122620089 321.6020122620089 321.6020122620089 324.52291 6.36088 316.49687 6.35224
52.8 53.20083457476603 7.411887000506199 5.571926413936658 330.07064293739637 328.2306823508268 322.65875593689015 330.14224 6.39924 319.47004 6.37981
53.0 53.40083457476603 13.753390195191626 10.339185973090522 337.46888980696303 334.05468558486194 323.7154996117714 337.1105 6.41841 321.16145 6.4
53.2 53.60083457476603 24.433930585966696 18.368340372558922 349.2061738726194 343.1405836592116 324.77224328665267 340.24479 6.42159 335.30628 6.40856
53.4 53.80083457476603 41.56037101782123 31.243235228949175 367.38935797935517 357.0722221904831 325.82898696153393 364.89909 6.44728 333.49171 6.40823
53.6 54.00083457476603 67.68117947166927 50.879695224552975 394.56691010808447 377.76542586096815 326.8857306364152 381.24031 6.49564 360.48114 6.46707
53.8 54.20083457476603 105.52582543740654 79.32961391167969 433.468299748703 407.27208822297615 327.94247431129645 417.93781 6.5961 384.42149 6.53488
54.0 54.40083457476603 157.52585656672366 118.42092047843964 486.5250745529014 447.42013846461737 328.9992179861777 459.11377 6.69394 425.56542 6.63087
54.2 54.60083457476603 225.13712228902335 169.2480576611899 555.1930839500824 499.3040193222489 330.055961661059 513.3472 6.83051 475.53113 6.74374
54.4 54.80083457476603 308.06648815919056 231.59066004455653 639.1791934951308 562.7033653804967 331.11270533594023 588.94032 7.03201 518.44269 6.88126
54.6 55.00083457476603 403.59317164297033 303.4033645424378 735.7626206537918 635.5728135532593 332.1694490108215 661.86792 7.23039 584.13421 7.0384
54.8 55.20083457476603 506.2267449658599 380.5587121773191 839.4529376515627 713.7849048630219 333.22619268570276 769.81848 7.54887 659.41432 7.28069
55.0 55.40083457476603 607.9224850726168 457.0090385850176 942.2054214332009 791.2919749456016 334.282936360584 885.51002 7.88599 741.37684 7.48477
55.2 55.60083457476603 698.96124023411 525.4479185276817 1034.3009202695753 860.7875985631471 335.33968003546534 1014.05875 8.20881 833.54601 7.70989
55.4 55.80083457476603 770.5578550650026 580.8081004675728 1106.9542787753492 917.2045241779193 336.39642371034654 1133.24261 8.61275 913.90415 7.96259
55.6 56.00083457476603 812.9524129093545 613.8961362562393 1150.4055802945823 951.3493036414671 337.45316738522786 1216.85755 8.91715 982.12683 8.21982
55.8 56.20083457476603 821.7693439838143 622.5169475870161 1160.2792550439235 961.0268586471252 338.50991106010906 1252.50698 9.03703 1001.54459 8.28306
56.0 56.40083457476603 796.3344132376217 606.5156470854882 1135.901067972612 946.0823018204786 339.5666547349904 1237.46316 9.05619 1003.38114 8.36056
56.2 56.60083457476603 740.4760148121815 569.1921582316791 1081.099413222053 909.8155566415508 340.62339840987164 1172.6004 8.88559 949.03809 8.21193
56.4 56.80083457476603 661.7657450022623 516.6922138768895 1003.4458870870152 858.3723559616424 341.6801420847529 1052.37366 8.57163 884.64858 8.08082
56.6 57.00083457476603 570.0182997500258 456.8105024770351 912.7551855096599 799.5473882366692 342.73688575963416 922.89096 8.25409 780.58542 7.82897
56.8 57.20083457476603 475.45234830868594 397.5096937747492 819.2459777432014 741.3033232092646 343.79362943451537 803.3016 7.90855 701.90136 7.62413
57.0 57.40083457476603 386.9720749014988 345.5132751213355 731.8224480108954 690.3636482307322 344.8503731093967 671.29164 7.56547 613.40012 7.41431
57.2 57.60083457476603 310.9429783448811 305.27686794134115 656.8500951291591 651.1839847256191 345.90711678427795 573.99372 7.32026 565.17159 7.29224
57.4 57.80083457476603 250.65322448088898 278.51378441527385 597.6170849400481 625.477644874433 346.96386045915915 514.26328 7.15674 544.61843 7.25483
57.6 58.00083457476603 206.44844809083926 264.2978007740462 554.4690522248798 612.3184049080867 348.02060413404047 495.8538 7.13048 543.34655 7.25784
57.8 58.20083457476603 176.37091632077727 259.6371618612033 525.4482641296989 608.7145096701249 349.0773478089217 480.55338 7.15376 569.71713 7.35472
58.0 58.40083457476603 157.05897697255168 260.336043244539 507.1930684563547 610.4701347283419 350.134091483803 482.70937 7.17834 605.5544 7.45963
58.2 58.60083457476603 144.66843063430065 261.937276886651 495.8592657929849 613.1281120453352 351.19083515868425 504.66938 7.26906 638.56141 7.56992
58.4 58.80083457476603 135.63744515462093 260.56185284979426 487.88502398818645 612.8094316833598 352.2475788335655 494.30934 7.28609 644.34795 7.62955
58.6 59.00083457476603 127.19739626493138 253.5104273537681 480.5017187733782 606.8147498622149 353.3043225084468 498.60462 7.34176 653.60518 7.71602
58.8 59.20083457476603 112.5529756426726 235.75603249574914 466.91404182600064 590.1170986790771 354.36106618332803 493.6196 7.37242 633.92225 7.70894
59.0 59.40083457476603 103.60293586238716 217.00907483220394 459.02074572059644 572.4268846904132 355.4178098582093 481.83798 7.3699 608.916 7.69065
59.2 59.60083457476603 91.69891182089928 192.07463429226695 448.17346535398985 548.5491878253575 356.47455353309056 470.43238 7.33114 578.03638 7.58743
59.4 59.80083457476603 78.04287819994664 163.47039448677808 435.57417540791846 521.0016916947499 357.5312972079718 450.6203 7.31853 538.23357 7.5206
59.6 60.00083457476603 63.86740756383009 133.77813004997907 422.4554484466832 492.3661709328321 358.5880408828531 435.89774 7.31762 489.05689 7.45
59.8 60.20083457476603 50.25764710353479 105.27081506327285 409.90243166126913 464.9155996210072 359.64478455773434 412.89283 7.31881 464.36845 7.42058
60.0 60.40083457476603 38.02785337932762 79.6540099082134 398.7293816119432 440.355538140829 360.7015282326156 396.89869 7.34605 430.05845 7.39101
60.2 60.60083457476603 27.668027805760307 57.954082735019824 389.4262997132572 419.71235464251674 361.7582719074969 396.49245 7.37648 400.49112 7.37574
60.4 60.80083457476603 19.356697887315434 40.54498133057068 382.17171346969354 403.3599969129488 362.8150155823781 382.96023 7.39358 385.62069 7.39552
60.6 61.00083457476603 13.021498270939894 27.27512757417625 376.8932575281993 391.1468868314356 363.8717592572594 386.56035 7.43808 374.7521 7.42411
60.8 61.20083457476603 8.423007810302147 17.643024466468823 373.35151074244277 382.5715273986095 364.92850293214065 377.45989 7.46574 383.53327 7.47609
61.0 61.40083457476603 5.23901874404549 10.973768274134798 371.2242653510674 376.9590148811567 365.9852466070219 377.35858 7.52437 373.71089 7.51932
61.2 61.60083457476603 3.133351724200909 6.563190059554966 370.1753420061041 373.60518034145815 367.04199028190317 380.23001 7.5617 373.31361 7.56435
61.4 61.80083457476603 1.8019582925750919 3.7744229804196627 369.9006922493595 371.8731569372041 368.09873395678443 385.53959 7.53439 370.65458 7.52722
61.6 62.00083457476603 0.9964526297507867 2.087192428441983 370.15193026141645 371.2426700601077 369.1554776316657 378.6239 7.58266 380.39217 7.59746
61.8 62.20083457476603 0.0 0.0 370.21222130654695 370.21222130654695 370.21222130654695 383.14404 7.63112 377.58907 7.62594
62.0 62.40083457476603 0.0 0.0 371.2689649814282 371.2689649814282 371.2689649814282 390.68444 7.68461 381.40962 7.69112
62.2 62.60083457476603 0.0 0.0 372.32570865630953 372.32570865630953 372.32570865630953 387.86028 7.75819 394.52904 7.76865
62.4 62.80083457476603 0.0 0.0 373.38245233119073 373.38245233119073 373.38245233119073 386.99168 7.7872 384.24819 7.76968
62.6 63.00083457476603 0.0 0.0 374.43919600607205 374.43919600607205 374.43919600607205 393.86755 7.86604 379.88733 7.83653
62.8 63.20083457476603 0.0 0.0 375.49593968095326 375.49593968095326 375.49593968095326 391.59215 7.89718 389.36768 7.89899
63.0 63.40083457476603 0.0 0.0 376.5526833558346 376.5526833558346 376.5526833558346 402.43186 7.97639 381.6132 7.94053
63.2 63.60083457476603 0.0 0.0 377.60942703071584 377.60942703071584 377.60942703071584 395.21091 8.01718 386.2505 8.00525
63.4 63.80083457476603 0.0 0.0 378.6661707055971 378.6661707055971 378.6661707055971 398.41126 8.07941 393.7952 8.05783
63.6 64.00083457476603 0.0 0.0 379.72291438047836 379.72291438047836 379.72291438047836 409.62489 8.15492 380.41477 8.11237
63.8 64.20083457476602 0.0 0.0 380.7796580553596 380.7796580553596 380.7796580553596 401.06486 8.13827 391.59875 8.10706
64.0 64.40083457476602 0.0 0.0 381.8364017302409 381.8364017302409 381.8364017302409 411.86586 8.19161 401.04981 8.16951
64.2 64.60083457476603 0.0 0.0 382.89314540512214 382.89314540512214 382.89314540512214 410.28227 8.25721 397.34455 8.25498
64.4 64.80083457476603 0.0 0.0 383.94988908000346 383.94988908000346 383.94988908000346 409.51418 8.30227 401.30619 8.27647
64.6 65.00083457476602 0.0 0.0 385.00663275488466 385.00663275488466 385.00663275488466 415.45047 8.40698 400.19224 8.35199
64.8 65.20083457476602 0.0 0.0 386.06337642976587 386.06337642976587 386.06337642976587 409.82807 8.44349 396.11443 8.39083
65.0 65.40083457476602 8.13749736015517 2.172002377478019 395.25761746480237 389.2921224821252 387.1201201046472 419.6206 8.53747 396.75884 8.45681
65.2 65.60083457476603 13.308097924305308 3.552101961081342 398.97201381084284 389.2160178476189 385.66391588653755 417.07477 8.61426 402.41506 8.55727
65.4 65.80083457476603 21.186841026077744 5.655039509470538 405.39455269450565 389.8627511778985 384.2077116684279 415.91106 8.66007 405.02779 8.6266
65.6 66.00083457476602 32.8353368860265 8.764172401572528 415.5868443363449 391.5156798518909 382.7515074503184 426.20886 8.75379 403.90949 8.70046
65.8 66.20083457476602 49.53837422296129 13.222427218903087 430.83367745517006 394.51773045111185 381.29530323220877 438.42159 8.83649 413.00808 8.79188
66.0 66.40083457476602 72.75569335126248 19.419427366915976 452.5947923653616 399.2585263810151 379.83909901409913 454.78787 8.95738 413.36308 8.87963
66.2 66.60083457476603 104.02006869396119 27.764289991044915 482.4029634899507 406.1471847870344 378.3828947959895 471.85688 9.05599 431.21179 8.93391
66.4 66.80083457476603 144.77453019042287 38.64217828340599 521.7012207683027 415.56886886128586 376.92669057787987 509.77974 9.18997 430.13057 8.97797
66.6 67.00083457476602 196.15167716375115 52.355397524558384 571.6221635235214 427.8258838843287 375.4704863597703 554.6798 9.38233 454.97216 9.10301
66.8 67.20083457476602 258.7120631447304 69.05356663880782 632.726345286391 443.06784878046847 374.01428214166066 611.07835 9.63832 463.52041 9.21304
67.0 67.40083457476602 332.17434212249515 88.66159076867568 704.7324200460462 461.2196686922267 372.558077923551 688.92091 9.9895 488.44778 9.3664
67.2 67.60083457476603 415.1836071223019 110.81782787114095 786.2854808277433 481.9197015765823 371.1018737054414 758.03645 10.32137 507.25237 9.50298
67.4 67.80083457476603 505.1716632880552 134.83679381190714 874.817332775387 504.48246329923893 369.64566948733176 844.08742 10.78899 534.74572 9.66757
67.6 68.00083457476602 598.3597818888578 159.7098974450599 966.5492471580801 527.8993627142821 368.18946526922224 942.70504 11.2729 575.08756 9.87388
67.8 68.20083457476602 689.93853012034 184.1534394926665 1056.6717911714527 550.8867005437792 366.7332610511126 1077.92141 11.92299 602.01296 10.08762
68.0 68.40083457476602 774.4314013899779 206.70567013008423 1139.7084582229809 571.9827269630872 365.277056833003 1206.17301 12.55026 621.88545 10.22624
68.2 68.60083457476603 846.2136413592209 225.86527030855 1210.0344939741142 589.6861229234433 363.82085261489334 1320.22304 13.15835 649.38058 10.46576
68.4 68.80083457476603 900.1223892318538 240.25420628775493 1262.4870376286376 602.6188546845386 362.3646483967837 1391.5553 13.56505 658.17898 10.60425
68.6 69.00083457476602 932.0678822602448 248.78086795490535 1292.976326438919 609.6893121335795 360.90844417867413 1414.11996 13.85205 658.19811 10.70369
68.8 69.20083457476602 939.5457254217188 250.77680016923168 1298.9979653822834 610.2290401297962 359.4522399605645 1436.40727 14.04954 653.40786 10.77908
69.0 69.40083457476602 921.9612352948624 246.08327430103495 1279.9572710373172 604.0793100434898 357.99603574245486 1334.07073 13.79375 635.195 10.85145
69.2 69.60083457476603 880.7075649325021 235.07214076193512 1237.2473964568474 591.6119722862803 356.53983152434523 1240.62767 13.45324 631.15891 10.88152
69.4 69.80083457476603 818.9833672136034 218.5971610157279 1174.066994519839 573.6807883219635 355.0836273062356 1090.45157 12.81852 583.65545 10.73564
69.6 70.00083457476602 741.383113981716 197.8846585038571 1095.010537069842 551.5120815919831 353.6274230881261 960.59949 12.36227 550.55658 10.73345
69.8 70.20083457476602 653.3328819259699 174.38292266318027 1005.5041007959863 526.5541415331967 352.17121887001645 787.02589 11.77595 516.81766 10.73322
70.0 70.40083457476602 560.4676184786239 149.59599320985853 911.1826331305307 500.31100786176535 350.7150146519068 677.17161 11.42447 473.07134 10.76127
