Repository: ikibalin/cryspy

# CrysPy
**CrysPy** is a crystallographic Python library for the analysis of
polarized and unpolarized neutron diffraction data, and of X-ray diffraction
data. It handles powders and single crystals: nuclear and magnetic structure
refinement, local magnetic susceptibility, and the reconstruction of spin and
magnetization densities by the maximum entropy method.

## Features

- Refinement (RhoChi) of single-crystal and powder data: polarized and
  unpolarized neutrons, X-rays, 1D and 2D powder patterns, time of flight.
- Magnetic structures in magnetic space groups (`mcif`), local magnetic
  anisotropy by the susceptibility approach.
- Spin and magnetization density reconstruction by the maximum entropy
  method (MEMPy).
- Input and output in `.rcif`, a CIF-like format built on the IUCr Core CIF
  dictionary, so data and results can be archived and exchanged.
- Works in scripts and Jupyter notebooks on Windows, macOS and Linux.
  [CrysPy Editor](https://github.com/ikibalin/cryspy_editor) is the
  graphical user interface for CrysPy.

## Example

Refine a powder pattern of PbSO4 from [`examples/`](examples/):

```python
import cryspy

rcif = cryspy.load_file("examples/rhochi_unpolarized_powder_1d_PbSO4/"
                        "rhochi_unpolarized_powder_1d_PbSO4.rcif")
result = cryspy.rhochi_rietveld_refinement(rcif)   # refines the values marked with ()
print(result["chi_sq"])
print(rcif.crystal_pbso4.cell)

with open("refined.rcif", "w") as fid:
    fid.write(rcif.to_cif())
```

More examples, one folder per experiment type, are in [`examples/`](examples/).

## Links

- Documentation and tutorials: [cryspy.fr](https://www.cryspy.fr)
- Try CrysPy in a web browser, without installing it:
  [cryspy_webapp on Binder](https://mybinder.org/v2/gh/ikibalin/cryspy_webapp/HEAD?urlpath=voila%2Frender%2Fcryspy_webapp.ipynb)
- Graphical user interface: [CrysPy Editor](https://github.com/ikibalin/cryspy_editor)
- Bug reports and feature requests: [GitHub issues](https://github.com/ikibalin/cryspy/issues)
- Contributing: [CONTRIBUTING.md](CONTRIBUTING.md)

File: examples/NaCaAIF/fullprof/nacaalf_g41.hkl
 Pattern#  1 Phase No.:  1 NaCaAlF G41 (na     35 reflections, N&T:        0    0.00    (The # of eff. reflections may be lower)
!  SPGR: I 21 3;  CELL:     10.25168    10.25168    10.25168    90.00000    90.00000    90.00000
   h   k   l    Mult  sinT/lamb    2T       Fwhm         F2      sf2
   1   1   0      12   0.06897   19.2837   0.36131       0.912       0.018
   2   0   0       6   0.09754   27.4031   0.35638      16.309       0.084
   2   1   1      24   0.11947   33.7277   0.36173       8.500       0.033
   2   2   0      12   0.13795   39.1423   0.37308      39.098       0.101
   1   3   0      12   0.15423   43.9888   0.38860       1.471       0.015
   3   1   0      12   0.15423   43.9888   0.38860       6.953       0.072
   2   2   2       8   0.16895   48.4425   0.40730      23.517       0.158
   2   3   1      24   0.18249   52.6079   0.42857       4.378       0.020
   3   2   1      24   0.18249   52.6079   0.42857       9.994       0.045
   4   0   0       6   0.19509   56.5533   0.45204      56.449       0.263
   3   3   0      12   0.20692   60.3265   0.47749       0.373       0.001
   4   1   1      24   0.20692   60.3265   0.47749      34.660       0.093
   2   4   0      12   0.21812   63.9630   0.50478      56.748       0.117
   4   2   0      12   0.21812   63.9630   0.50478      52.862       0.109
   3   3   2      24   0.22876   67.4899   0.53387     148.062       0.183
   4   2   2      24   0.23894   70.9289   0.56477       3.200       0.052
   1   5   0      12   0.24869   74.2978   0.59755      11.641       0.016
   3   4   1      24   0.24869   74.2978   0.59755      95.098       0.130
   4   3   1      24   0.24869   74.2978   0.59755      46.602       0.064
   5   1   0      12   0.24869   74.2978   0.59755       3.627       0.005
   2   5   1      24   0.26714   80.8844   0.66920     101.077       0.146
   5   2   1      24   0.26714   80.8844   0.66920      49.234       0.071
   4   4   0      12   0.27590   84.1271   0.70845     240.118       0.385
   3   5   0      12   0.28439   87.3510   0.75030       0.480       0.003
   4   3   3      24   0.28439   87.3510   0.75030       5.300       0.032
   5   3   0      12   0.28439   87.3510   0.75030      22.562       0.135
   4   4   2      24   0.29263   90.5665   0.79509      29.998       0.103
   6   0   0       6   0.29263   90.5665   0.79509      35.441       0.121
