Repository: ikibalin/cryspy

# CrysPy
**CrysPy** is a crystallographic Python library for the analysis of
polarized and unpolarized neutron diffraction data, and of X-ray diffraction
data. It handles powders and single crystals: nuclear and magnetic structure
refinement, local magnetic susceptibility, and the reconstruction of spin and
magnetization densities by the maximum entropy method.

## Features

- Refinement (RhoChi) of single-crystal and powder data: polarized and
  unpolarized neutrons, X-rays, 1D and 2D powder patterns, time of flight.
- Magnetic structures in magnetic space groups (`mcif`), local magnetic
  anisotropy by the susceptibility approach.
- Spin and magnetization density reconstruction by the maximum entropy
  method (MEMPy).
- Input and output in `.rcif`, a CIF-like format built on the IUCr Core CIF
  dictionary, so data and results can be archived and exchanged.
- Works in scripts and Jupyter notebooks on Windows, macOS and Linux.
  [CrysPy Editor](https://github.com/ikibalin/cryspy_editor) is the
  graphical user interface for CrysPy.

## Example

Refine a powder pattern of PbSO4 from [`examples/`](examples/):

```python
import cryspy

rcif = cryspy.load_file("examples/rhochi_unpolarized_powder_1d_PbSO4/"
                        "rhochi_unpolarized_powder_1d_PbSO4.rcif")
result = cryspy.rhochi_rietveld_refinement(rcif)   # refines the values marked with ()
print(result["chi_sq"])
print(rcif.crystal_pbso4.cell)

with open("refined.rcif", "w") as fid:
    fid.write(rcif.to_cif())
```

More examples, one folder per experiment type, are in [`examples/`](examples/).

## Links

- Documentation and tutorials: [cryspy.fr](https://www.cryspy.fr)
- Try CrysPy in a web browser, without installing it:
  [cryspy_webapp on Binder](https://mybinder.org/v2/gh/ikibalin/cryspy_webapp/HEAD?urlpath=voila%2Frender%2Fcryspy_webapp.ipynb)
- Graphical user interface: [CrysPy Editor](https://github.com/ikibalin/cryspy_editor)
- Bug reports and feature requests: [GitHub issues](https://github.com/ikibalin/cryspy/issues)
- Contributing: [CONTRIBUTING.md](CONTRIBUTING.md)

File: examples/NaCaAIF/fullprof/nacaalf_g41.ins
TITL  NaCaAlF G41 (nacalf300415-corr.dat)
CELL   2.4283   10.2517   10.2517   10.2517   90.0000   90.0000   90.0000
ZERR    1    0.0010    0.0010    0.0010    0.0000    0.0000    0.0000
LATT  -2
SYMM x+1/2,-y+1/2,-z                                   
SYMM -x,y+1/2,-z+1/2                                   
SYMM -x+1/2,-y,z+1/2                                   
SYMM y,z,x                                             
SYMM -y+1/2,-z,x+1/2                                   
SYMM y+1/2,-z+1/2,-x                                   
SYMM -y,z+1/2,-x+1/2                                   
SYMM z,x,y                                             
SYMM -z,x+1/2,-y+1/2                                   
SYMM -z+1/2,-x,y+1/2                                   
SYMM z+1/2,-x+1/2,-y                                   
SFAC  F  CA  AL  NA
UNIT   55  12   7   7
HKLF 3
OMIT  
L.S.  3 
WGHT  0.000 
FMAP  2  -3  28  60  0 
GRID -2  -2  -2   2   2   2
FVAR  1.0
F1      1      0.13847     0.30656     0.12052    11.00000     0.01241     0.01171 = 
               0.01012     0.00309    -0.00133    -0.00319
F2      1      0.36395     0.36287     0.18728    11.00000     0.01150     0.01203 = 
               0.01480     0.00298    -0.00570    -0.00032
F3      1      0.46137     0.46137     0.46137    10.33333     0.00932     0.00932 = 
               0.00932     0.00037     0.00037     0.00037
Ca1     2      0.46656     0.00000     0.25000    10.50000     0.00591     0.00692 = 
               0.00697    -0.00053     0.00000     0.00000
Al1     3      0.24787     0.24787     0.24787    10.33333     0.00532     0.00532 = 
               0.00532     0.00048     0.00048     0.00048
Na1     4      0.08462     0.08462     0.08462    10.33333     0.02678     0.02678 = 
               0.02678    -0.00879    -0.00879    -0.00879
END
