Repository: ikibalin/cryspy

# CrysPy
**CrysPy** is a crystallographic Python library for the analysis of
polarized and unpolarized neutron diffraction data, and of X-ray diffraction
data. It handles powders and single crystals: nuclear and magnetic structure
refinement, local magnetic susceptibility, and the reconstruction of spin and
magnetization densities by the maximum entropy method.

## Features

- Refinement (RhoChi) of single-crystal and powder data: polarized and
  unpolarized neutrons, X-rays, 1D and 2D powder patterns, time of flight.
- Magnetic structures in magnetic space groups (`mcif`), local magnetic
  anisotropy by the susceptibility approach.
- Spin and magnetization density reconstruction by the maximum entropy
  method (MEMPy).
- Input and output in `.rcif`, a CIF-like format built on the IUCr Core CIF
  dictionary, so data and results can be archived and exchanged.
- Works in scripts and Jupyter notebooks on Windows, macOS and Linux.
  [CrysPy Editor](https://github.com/ikibalin/cryspy_editor) is the
  graphical user interface for CrysPy.

## Example

Refine a powder pattern of PbSO4 from [`examples/`](examples/):

```python
import cryspy

rcif = cryspy.load_file("examples/rhochi_unpolarized_powder_1d_PbSO4/"
                        "rhochi_unpolarized_powder_1d_PbSO4.rcif")
result = cryspy.rhochi_rietveld_refinement(rcif)   # refines the values marked with ()
print(result["chi_sq"])
print(rcif.crystal_pbso4.cell)

with open("refined.rcif", "w") as fid:
    fid.write(rcif.to_cif())
```

More examples, one folder per experiment type, are in [`examples/`](examples/).

## Links

- Documentation and tutorials: [cryspy.fr](https://www.cryspy.fr)
- Try CrysPy in a web browser, without installing it:
  [cryspy_webapp on Binder](https://mybinder.org/v2/gh/ikibalin/cryspy_webapp/HEAD?urlpath=voila%2Frender%2Fcryspy_webapp.ipynb)
- Graphical user interface: [CrysPy Editor](https://github.com/ikibalin/cryspy_editor)
- Bug reports and feature requests: [GitHub issues](https://github.com/ikibalin/cryspy/issues)
- Contributing: [CONTRIBUTING.md](CONTRIBUTING.md)

File: examples/EuTiO3_single/structure_nucl/tetr10K.int (part 1 of 2)
>Phase no.:   1 ;      T=10 K      69 reflections, N&T:        0    0.00    (The # of eff. reflections may be lower)
!  SPGR: P m -3 m;  CELL:      3.9000     3.9000     3.9000    90.00000    90.00000    90.00000
(3i4,2f8.2,i4,3f8.4)
  1.0030   0    1
   1   0  -1   -1.00    0.00   1 0.88200-0.49522-0.00955 0.13829 0.47201-0.85802
   0   1  -1   -1.00    0.00   2 0.88200-0.49522-0.00955 0.13829 0.47201-0.85802
  -1   0   1    1.00    0.50   3 0.88200-0.49522-0.00955 0.13829 0.47201-0.85802
   0  -3   1    3.35    0.73   1 0.88200-0.49522-0.00955 0.13829 0.47201-0.85802
  -1   2   3   -1.00    0.00   2 0.88200-0.49522-0.00955 0.13829 0.47201-0.85802
   0  -3   1    3.35    0.73   1 0.88200-0.49522-0.00955 0.13829 0.47201-0.85802
   2  -1   3   -1.00    0.00   3-0.03358 0.16251-0.46506 0.85132 0.88428-0.49827
   3   0   1   -1.00    0.00   2-0.03358 0.16251-0.46506 0.85132 0.88428-0.49827
   2   1   3    3.81    0.75   1-0.03358 0.16251-0.46506 0.85132 0.88428-0.49827
  -2   2   6   -1.00    0.00   3-0.77730 0.77731-0.61143 0.09642 0.14938 0.62262
   1  -5  -0   -1.00    0.00   2-0.77730 0.77731-0.61143 0.09642 0.14938 0.62262
   3   3  -4   27.48    3.93   1-0.77730 0.77731-0.61143 0.09642 0.14938 0.62262
  -2   2   8   -1.00    0.00   3-0.71381 0.71381-0.61477 0.09977 0.33529 0.69406
   2  -6  -0   -1.00    0.00   2-0.71381 0.71381-0.61477 0.09977 0.33529 0.69406
   4   4  -4  190.79    8.99   1-0.71381 0.71381-0.61477 0.09977 0.33529 0.69406
  -1   1   4   -1.00    0.00   3-0.83602 0.83602-0.54719 0.28968 0.04724 0.46743
   1  -3  -0   -1.00    0.00   2-0.83602 0.83602-0.54719 0.28968 0.04724 0.46743
   2   2  -2   21.69    2.94   1-0.83602 0.83602-0.54719 0.28968 0.04724 0.46743
  -1   1   6   -1.00    0.00   3-0.78844 0.78844-0.56688 0.30937 0.23901 0.53302
   2  -4  -0   -1.00    0.00   2-0.78844 0.78844-0.56688 0.30937 0.23901 0.53302
   3   3  -2    1.89    2.47   1-0.78844 0.78844-0.56688 0.30937 0.23901 0.53302
  -1   1   8   -1.00    0.00   3-0.72507 0.72507-0.55518 0.29768 0.40713 0.62222
   3  -5  -0   -1.00    0.00   2-0.72507 0.72507-0.55518 0.29768 0.40713 0.62222
   4   4  -2   23.58    4.09   1-0.72507 0.72507-0.55518 0.29768 0.40713 0.62222
  -0   0   2   -1.00    0.00   3-0.80774 0.80774-0.57595 0.57595 0.12745 0.12989
   1  -1  -0   -1.00    0.00   2-0.80774 0.80774-0.57595 0.57595 0.12745 0.12989
   1   1  -0   21.02    1.91   1-0.80774 0.80774-0.57595 0.57595 0.12745 0.12989
  -0   0   4   -1.00    0.00   3-0.78708 0.78708-0.56122 0.56121 0.25615 0.25853
   2  -2  -0   -1.00    0.00   2-0.78708 0.78708-0.56122 0.56121 0.25615 0.25853
   2   2  -0  212.13    6.82   1-0.78708 0.78708-0.56122 0.56121 0.25615 0.25853
  -0   0   6   -1.00    0.00   3-0.75138 0.75139-0.53577 0.53576 0.38486 0.38714
   3  -3  -0   -1.00    0.00   2-0.75138 0.75139-0.53577 0.53576 0.38486 0.38714
   3   3  -0   27.34    3.82   1-0.75138 0.75139-0.53577 0.53576 0.38486 0.38714
  -0   0   8   -1.00    0.00   3-0.69834 0.69835-0.49795 0.49794 0.51362 0.51574
   4  -4  -0   -1.00    0.00   2-0.69834 0.69835-0.49795 0.49794 0.51362 0.51574
   4   4  -0  195.06    8.92   1-0.69834 0.69835-0.49795 0.49794 0.51362 0.51574
   1  -1   0   -1.00    0.00   3 0.76047-0.76047 0.12980 0.12771 0.63723-0.63724
   1   1   0   -1.00    0.00   2 0.76047-0.76047 0.12980 0.12771 0.63723-0.63724
   0   0   2   20.04    1.94   1 0.76047-0.76047 0.12980 0.12771 0.63723-0.63724
   1  -1   2   -1.00    0.00   3-0.14334 0.14335-0.55876 0.81626 0.81637-0.55904
   2   0  -0   -1.00    0.00   2-0.14334 0.14335-0.55876 0.81626 0.81637-0.55904
   1   1   2    0.92    1.26   1-0.14334 0.14335-0.55876 0.81626 0.81637-0.55904
   1  -1   4   -1.00    0.00   3-0.56021 0.56021-0.56633 0.82383 0.60394-0.08927
   3  -1  -0   -1.00    0.00   2-0.56021 0.56021-0.56633 0.82383 0.60394-0.08927
   2   2   2   21.07    3.13   1-0.56021 0.56021-0.56633 0.82383 0.60394-0.08927
   1  -1   6   -1.00    0.00   3-0.63056 0.63056-0.49873 0.75623 0.59411 0.17792
   4  -2  -0   -1.00    0.00   2-0.63056 0.63056-0.49873 0.75623 0.59411 0.17792
   3   3   2    1.48    2.39   1-0.63056 0.63056-0.49873 0.75623 0.59411 0.17792
   1  -1   8   -1.00    0.00   3-0.61994 0.61994-0.43262 0.69012 0.65399 0.37536
   5  -3  -0   -1.00    0.00   2-0.61994 0.61994-0.43262 0.69012 0.65399 0.37536
   4   4   2   24.39    4.49   1-0.61994 0.61994-0.43262 0.69012 0.65399 0.37536
   2  -2  -2   -1.00    0.00   3 0.82491-0.82491 0.47582 0.03920 0.30731-0.56465
   1   3   0   -1.00    0.00   2 0.82491-0.82491 0.47582 0.03920 0.30731-0.56465
  -1  -1   4   22.44    2.97   1 0.82491-0.82491 0.47582 0.03920 0.30731-0.56465
   2  -2   0   -1.00    0.00   3 0.74100-0.74100 0.25852 0.25648 0.62091-0.62092
   2   2   0   -1.00    0.00   2 0.74100-0.74100 0.25852 0.25648 0.62091-0.62092
   0   0   4  205.67    7.02   1 0.74100-0.74100 0.25852 0.25648 0.62091-0.62092
   2  -2   2   -1.00    0.00   3 0.38673-0.38673-0.13337 0.64837 0.91274-0.65541
   3   1   0   -1.00    0.00   2 0.38673-0.38673-0.13337 0.64837 0.91274-0.65541
   1   1   4   19.52    3.28   1 0.38673-0.38673-0.13337 0.64837 0.91274-0.65541
   2  -2   4   -1.00    0.00   3-0.13579 0.13579-0.39374 0.90875 0.90876-0.39408
   4   0  -0   -1.00    0.00   2-0.13579 0.13579-0.39374 0.90875 0.90876-0.39408
   2   2   4  218.85    9.85   1-0.13579 0.13579-0.39374 0.90875 0.90876-0.39408
   2  -2   6   -1.00    0.00   3-0.39939 0.39939-0.40055 0.91554 0.82411-0.05210
   5  -1  -0   -1.00    0.00   2-0.39939 0.39939-0.40055 0.91554 0.82411-0.05210
   3   3   4   29.73    4.60   1-0.39939 0.39939-0.40055 0.91554 0.82411-0.05210
   2  -2   8   -1.00    0.00   3-0.47843 0.47843-0.33610 0.85111 0.81069 0.21867
   6  -2  -0   -1.00    0.00   2-0.47843 0.47843-0.33610 0.85111 0.81069 0.21867
   4   4   4  191.35    9.54   1-0.47843 0.47843-0.33610 0.85111 0.81069 0.21867
   3  -3  -4   -1.00    0.00   3 0.77136-0.77135 0.62836 0.14415 0.10571-0.62039
   1   5   0   -1.00    0.00   2 0.77136-0.77135 0.62836 0.14415 0.10571-0.62039
  -2  -2   6   30.55    4.00   1 0.77136-0.77135 0.62836 0.14415 0.10571-0.62039
   3  -3  -2   -1.00    0.00   3 0.77132-0.77132 0.54174 0.23078 0.33616-0.59350
   2   4   0   -1.00    0.00   2 0.77132-0.77132 0.54174 0.23078 0.33616-0.59350
  -1  -1   6    3.21    2.46   1 0.77132-0.77132 0.54174 0.23078 0.33616-0.59350
   3  -3   0   -1.00    0.00   3 0.70734-0.70734 0.38723 0.38528 0.59271-0.59271
   3   3   0   -1.00    0.00   2 0.70734-0.70734 0.38723 0.38528 0.59271-0.59271
   0   0   6   29.96    3.94   1 0.70734-0.70734 0.38723 0.38528 0.59271-0.59271
   3  -3   2   -1.00    0.00   3 0.51876-0.51876 0.14952 0.62299 0.84244-0.58510
   4   2   0   -1.00    0.00   2 0.51876-0.51876 0.14952 0.62299 0.84244-0.58510
   1   1   6    2.55    2.51   1 0.51876-0.51876 0.14952 0.62299 0.84244-0.58510
   3  -3   4   -1.00    0.00   3 0.18702-0.18702-0.09333 0.86584 0.97802-0.46334
   5   1   0   -1.00    0.00   2 0.18702-0.18702-0.09333 0.86584 0.97802-0.46334
   2   2   6   29.84    4.54   1 0.18702-0.18702-0.09333 0.86584 0.97802-0.46334
   3  -3   6   -1.00    0.00   3-0.12214 0.12215-0.19957 0.97208 0.97199-0.19997
   6   0  -0   -1.00    0.00   2-0.12214 0.12215-0.19957 0.97208 0.97199-0.19997
   3   3   6    2.04    3.17   1-0.12214 0.12215-0.19957 0.97208 0.97199-0.19997
   4  -4  -4   -1.00    0.00   3 0.70421-0.70421 0.70137 0.32864 0.11485-0.62953
   2   6   0   -1.00    0.00   2 0.70421-0.70421 0.70137 0.32864 0.11485-0.62953
  -2  -2   8  185.39    8.36   1 0.70421-0.70421 0.70137 0.32864 0.11485-0.62953
   4  -4  -2   -1.00    0.00   3 0.70498-0.70499 0.62984 0.40017 0.32825-0.58558
   3   5   0   -1.00    0.00   2 0.70498-0.70499 0.62984 0.40017 0.32825-0.58558
  -1  -1   8   28.49    4.29   1 0.70498-0.70499 0.62984 0.40017 0.32825-0.58558
   4  -4   0   -1.00    0.00   3 0.65734-0.65734 0.51591 0.51410 0.55081-0.55081
   4   4   0   -1.00    0.00   2 0.65734-0.65734 0.51591 0.51410 0.55081-0.55081
   0   0   8  187.67    8.80   1 0.65734-0.65734 0.51591 0.51410 0.55081-0.55081
   4  -4   2   -1.00    0.00   3 0.53702-0.53702 0.35692 0.67309 0.76533-0.50799
   5   3   0   -1.00    0.00   2 0.53702-0.53702 0.35692 0.67309 0.76533-0.50799
   1   1   8   28.88    4.64   1 0.53702-0.53702 0.35692 0.67309 0.76533-0.50799
   4  -4   4   -1.00    0.00   3 0.33022-0.33022 0.18125 0.84876 0.92685-0.41217
   6   2   0   -1.00    0.00   2 0.33022-0.33022 0.18125 0.84876 0.92685-0.41217
   2   2   8  180.08   10.42   1 0.33022-0.33022 0.18125 0.84876 0.92685-0.41217
  -2   4   6   -1.00    0.00   3-0.58830 0.84615-0.77285 0.00034 0.23822 0.53378
   0  -6   2   -1.00    0.00   2-0.58830 0.84615-0.77285 0.00034 0.23822 0.53378
   4   2  -6  311.76   10.87   1-0.58830 0.84615-0.77285 0.00034 0.23822 0.53378
  -1   3   4   -1.00    0.00   3-0.65308 0.91093-0.73896 0.22395 0.16666 0.34801
   0  -4   2   -1.00    0.00   2-0.65308 0.91093-0.73896 0.22395 0.16666 0.34801
   3   1  -4   19.30    3.50   1-0.65308 0.91093-0.73896 0.22395 0.16666 0.34801
  -1   3   6   -1.00    0.00   3-0.60853 0.86638-0.72680 0.21180 0.31844 0.45357
   1  -5   2   -1.00    0.00   2-0.60853 0.86638-0.72680 0.21180 0.31844 0.45357
   4   2  -4    1.13    2.56   1-0.60853 0.86638-0.72680 0.21180 0.31844 0.45357
  -1   3   8   -1.00    0.00   3-0.54710 0.80496-0.69680 0.18179 0.46342 0.56593
   2  -6   2   -1.00    0.00   2-0.54710 0.80496-0.69680 0.18179 0.46342 0.56593
   5   3  -4   19.70    4.05   1-0.54710 0.80496-0.69680 0.18179 0.46342 0.56593
   0   2   2   -1.00    0.00   3-0.61046 0.86831-0.75401 0.49651 0.24279 0.01455
   0  -2   2   -1.00    0.00   2-0.61046 0.86831-0.75401 0.49651 0.24279 0.01455
   2   0  -2  297.22    8.12   1-0.61046 0.86831-0.75401 0.49651 0.24279 0.01455
   0   2   4   -1.00    0.00   3-0.61038 0.86824-0.71956 0.46206 0.33103 0.18364
   1  -3   2   -1.00    0.00   2-0.61038 0.86824-0.71956 0.46206 0.33103 0.18364
   3   1  -2    0.69    1.63   1-0.61038 0.86824-0.71956 0.46206 0.33103 0.18364
   0   2   6   -1.00    0.00   3-0.58427 0.84211-0.68274 0.42524 0.43836 0.33365
   2  -4   2   -1.00    0.00   2-0.58427 0.84211-0.68274 0.42524 0.43836 0.33365
   4   2  -2  345.57   10.57   1-0.58427 0.84211-0.68274 0.42524 0.43836 0.33365
   0   2   8   -1.00    0.00   3-0.53644 0.79429-0.63685 0.37935 0.55324 0.47611
   3  -5   2   -1.00    0.00   2-0.53644 0.79429-0.63685 0.37935 0.55324 0.47611
   5   3  -2    1.98    2.72   1-0.53644 0.79429-0.63685 0.37935 0.55324 0.47611
   1   1   0   -1.00    0.00   3 0.12919 0.12867-0.64227 0.64227 0.75509-0.75509
   0  -0   2   -1.00    0.00   2 0.12919 0.12867-0.64227 0.64227 0.75509-0.75509
   1  -1  -0   22.28    2.09   1 0.12919 0.12867-0.64227 0.64227 0.75509-0.75509
   1   1   2   -1.00    0.00   3-0.33720 0.59505-0.72942 0.72942 0.59463-0.33729
   1  -1   2   -1.00    0.00   2-0.33720 0.59505-0.72942 0.72942 0.59463-0.33729
   2   0  -0    1.19    1.35   1-0.33720 0.59505-0.72942 0.72942 0.59463-0.33729
   1   1   4   -1.00    0.00   3-0.47129 0.72913-0.68356 0.68356 0.55682-0.04215
   2  -2   2   -1.00    0.00   2-0.47129 0.72913-0.68356 0.68356 0.55682-0.04215
   3   1  -0   21.00    2.93   1-0.47129 0.72913-0.68356 0.68356 0.55682-0.04215
   1   1   6   -1.00    0.00   3-0.50088 0.75873-0.62786 0.62786 0.59519 0.17684
   3  -3   2   -1.00    0.00   2-0.50088 0.75873-0.62786 0.62786 0.59519 0.17684
   4   2  -0    0.85    2.22   1-0.50088 0.75873-0.62786 0.62786 0.59519 0.17684
   1   1   8   -1.00    0.00   3-0.48308 0.74093-0.56668 0.56668 0.66689 0.36246
   4  -4   2   -1.00    0.00   2-0.48308 0.74093-0.56668 0.56668 0.66689 0.36246
   5   3  -0   22.16    3.83   1-0.48308 0.74093-0.56668 0.56668 0.66689 0.36246
   2   0  -2   -1.00    0.00   3 0.84322-0.58537 0.07588 0.18162 0.53317-0.79051
   0   2   2   -1.00    0.00   2 0.84322-0.58537 0.07588 0.18162 0.53317-0.79051
   0  -2   2  323.87    8.35   1 0.84322-0.58537 0.07588 0.18162 0.53317-0.79051
   2   0   0   -1.00    0.00   3 0.52882-0.27097-0.27029 0.52779 0.80474-0.80474
   1   1   2   -1.00    0.00   2 0.52882-0.27097-0.27029 0.52779 0.80474-0.80474
   1  -1   2    0.78    1.23   1 0.52882-0.27097-0.27029 0.52779 0.80474-0.80474
   2   0   2   -1.00    0.00   3 0.06683 0.19103-0.52679 0.78430 0.84701-0.58967
   2   0   2   -1.00    0.00   2 0.06683 0.19103-0.52679 0.78430 0.84701-0.58967
   2   0   2  331.84    8.72   1 0.06683 0.19103-0.52679 0.78430 0.84701-0.58967
   2   0   4   -1.00    0.00   3-0.22583 0.48368-0.57459 0.83209 0.78615-0.27147
   3  -1   2   -1.00    0.00   2-0.22583 0.48368-0.57459 0.83209 0.78615-0.27147
   3   1   2    0.90    1.83   1-0.22583 0.48368-0.57459 0.83209 0.78615-0.27147
   2   0   6   -1.00    0.00   3-0.34968 0.60752-0.53726 0.79476 0.76696 0.00505
   4  -2   2   -1.00    0.00   2-0.34968 0.60752-0.53726 0.79476 0.76696 0.00505
   4   2   2  336.63   11.03   1-0.34968 0.60752-0.53726 0.79476 0.76696 0.00505
   2   0   8   -1.00    0.00   3-0.38315 0.64100-0.47347 0.73097 0.79256 0.23680
   5  -3   2   -1.00    0.00   2-0.38315 0.64100-0.47347 0.73097 0.79256 0.23680
   5   3   2    0.61    2.73   1-0.38315 0.64100-0.47347 0.73097 0.79256 0.23680
   3  -1  -4   -1.00    0.00   3 0.89399-0.63613 0.37673 0.13828 0.24485-0.75953
   0   4   2   -1.00    0.00   2 0.89399-0.63613 0.37673 0.13828 0.24485-0.75953
  -1  -3   4   20.49    3.53   1 0.89399-0.63613 0.37673 0.13828 0.24485-0.75953
   3  -1  -2   -1.00    0.00   3 0.83457-0.57672 0.22203 0.29298 0.50545-0.76279
   1   3   2   -1.00    0.00   2 0.83457-0.57672 0.22203 0.29298 0.50545-0.76279
   0  -2   4    0.92    1.85   1 0.83457-0.57672 0.22203 0.29298 0.50545-0.76279
   3  -1   0   -1.00    0.00   3 0.65781-0.39996-0.00606 0.52107 0.75381-0.75381
   2   2   2   -1.00    0.00   2 0.65781-0.39996-0.00606 0.52107 0.75381-0.75381
   1  -1   4   18.78    3.00   1 0.65781-0.39996-0.00606 0.52107 0.75381-0.75381
   3  -1   2   -1.00    0.00   3 0.35365-0.09580-0.24145 0.75646 0.90378-0.64644
   3   1   2   -1.00    0.00   2 0.35365-0.09580-0.24145 0.75646 0.90378-0.64644
   2   0   4    0.08    1.79   1 0.35365-0.09580-0.24145 0.75646 0.90378-0.64644
   3  -1   4   -1.00    0.00   3 0.04702 0.21083-0.37096 0.88596 0.92722-0.41255
   4   0   2   -1.00    0.00   2 0.04702 0.21083-0.37096 0.88596 0.92722-0.41255
   3   1   4   19.26    3.73   1 0.04702 0.21083-0.37096 0.88596 0.92722-0.41255
   3  -1   6   -1.00    0.00   3-0.15091 0.40876-0.38743 0.90244 0.90908-0.13706
   5  -1   2   -1.00    0.00   2-0.15091 0.40876-0.38743 0.90244 0.90908-0.13706
   4   2   4    1.71    2.39   1-0.15091 0.40876-0.38743 0.90244 0.90908-0.13706
   3  -1   8   -1.00    0.00   3-0.24323 0.50109-0.34227 0.85727 0.90715 0.12220
   6  -2   2   -1.00    0.00   2-0.24323 0.50109-0.34227 0.85727 0.90715 0.12220
   5   3   4   22.65    4.57   1-0.24323 0.50109-0.34227 0.85727 0.90715 0.12220
   4  -2  -6   -1.00    0.00   3 0.83521-0.57735 0.55043 0.22207 0.01399-0.78601
   0   6   2   -1.00    0.00   2 0.83521-0.57735 0.55043 0.22207 0.01399-0.78601
  -2  -4   6  311.28   11.09   1 0.83521-0.57735 0.55043 0.22207 0.01399-0.78601
   4  -2  -4   -1.00    0.00   3 0.84654-0.58869 0.47736 0.29515 0.23807-0.75274
   1   5   2   -1.00    0.00   2 0.84654-0.58869 0.47736 0.29515 0.23807-0.75274
  -1  -3   6    1.01    2.45   1 0.84654-0.58869 0.47736 0.29515 0.23807-0.75274
   4  -2  -2   -1.00    0.00   3 0.80639-0.54854 0.36058 0.41193 0.47028-0.72762
   2   4   2   -1.00    0.00   2 0.80639-0.54854 0.36058 0.41193 0.47028-0.72762
   0  -2   6  329.72   11.07   1 0.80639-0.54854 0.36058 0.41193 0.47028-0.72762
   4  -2   0   -1.00    0.00   3 0.69316-0.43531 0.19904 0.57346 0.69374-0.69374
   3   3   2   -1.00    0.00   2 0.69316-0.43531 0.19904 0.57346 0.69374-0.69374
   1  -1   6    0.99    2.39   1 0.69316-0.43531 0.19904 0.57346 0.69374-0.69374
   4  -2   2   -1.00    0.00   3 0.49552-0.23766 0.01830 0.75421 0.86892-0.61157
   4   2   2   -1.00    0.00   2 0.49552-0.23766 0.01830 0.75421 0.86892-0.61157
   2   0   6  323.05   11.85   1 0.49552-0.23766 0.01830 0.75421 0.86892-0.61157
   4  -2   4   -1.00    0.00   3 0.25316 0.00469-0.12264 0.89515 0.95976-0.44508
   5   1   2   -1.00    0.00   2 0.25316 0.00469-0.12264 0.89515 0.95976-0.44508
   3   1   6    0.94    2.42   1 0.25316 0.00469-0.12264 0.89515 0.95976-0.44508
   4  -2   6   -1.00    0.00   3 0.04435 0.21350-0.18150 0.95401 0.98229-0.21028
   6   0   2   -1.00    0.00   2 0.04435 0.21350-0.18150 0.95401 0.98229-0.21028
   4   2   6  311.34   13.17   1 0.04435 0.21350-0.18150 0.95401 0.98229-0.21028
   5  -3  -4   -1.00    0.00   3 0.78396-0.52611 0.58521 0.44480 0.21009-0.72477
   2   6   2   -1.00    0.00   2 0.78396-0.52611 0.58521 0.44480 0.21009-0.72477
  -1  -3   8   16.14    4.23   1 0.78396-0.52611 0.58521 0.44480 0.21009-0.72477
   5  -3  -2   -1.00    0.00   3 0.75935-0.50150 0.49590 0.53411 0.42307-0.68041
   3   5   2   -1.00    0.00   2 0.75935-0.50150 0.49590 0.53411 0.42307-0.68041
   0  -2   8    2.98    2.77   1 0.75935-0.50150 0.49590 0.53411 0.42307-0.68041
   5  -3   0   -1.00    0.00   3 0.68284-0.42499 0.37735 0.65266 0.62684-0.62684
   4   4   2   -1.00    0.00   2 0.68284-0.42499 0.37735 0.65266 0.62684-0.62684
   1  -1   8   17.77    3.94   1 0.68284-0.42499 0.37735 0.65266 0.62684-0.62684
   5  -3   2   -1.00    0.00   3 0.54868-0.29083 0.24299 0.78703 0.80079-0.54346
   5   3   2   -1.00    0.00   2 0.54868-0.29083 0.24299 0.78703 0.80079-0.54346
   2   0   8    0.49    2.66   1 0.54868-0.29083 0.24299 0.78703 0.80079-0.54346
   5  -3   4   -1.00    0.00   3 0.37119-0.11334 0.12357 0.90643 0.92079-0.40612
   6   2   2   -1.00    0.00   2 0.37119-0.11334 0.12357 0.90643 0.92079-0.40612
   3   1   8   18.37    4.55   1 0.37119-0.11334 0.12357 0.90643 0.92079-0.40612
  -1   5   4   -1.00    0.00   3-0.44032 0.95602-0.86644 0.09393 0.23555 0.27912
  -1  -5   4   -1.00    0.00   2-0.44032 0.95602-0.86644 0.09393 0.23555 0.27912
   4   0  -6   28.95    4.51   1-0.44032 0.95602-0.86644 0.09393 0.23555 0.27912
  -1   5   6   -1.00    0.00   3-0.39751 0.91320-0.83997 0.06746 0.36906 0.40295
   0  -6   4   -1.00    0.00   2-0.39751 0.91320-0.83997 0.06746 0.36906 0.40295
   5   1  -6    1.52    2.96   1-0.39751 0.91320-0.83997 0.06746 0.36906 0.40295
   0   4   2   -1.00    0.00   3-0.42116 0.93686-0.86503 0.35002 0.27263-0.01530
  -1  -3   4   -1.00    0.00   2-0.42116 0.93686-0.86503 0.35002 0.27263-0.01530
   3  -1  -4   24.09    3.65   1-0.42116 0.93686-0.86503 0.35002 0.27263-0.01530
   0   4   4   -1.00    0.00   3-0.42096 0.93666-0.83154 0.31653 0.36211 0.15257
   0  -4   4   -1.00    0.00   2-0.42096 0.93666-0.83154 0.31653 0.36211 0.15257
   4   0  -4  206.58    8.87   1-0.42096 0.93666-0.83154 0.31653 0.36211 0.15257
   0   4   6   -1.00    0.00   3-0.39557 0.91127-0.79164 0.27663 0.46520 0.30681
   1  -5   4   -1.00    0.00   2-0.39557 0.91127-0.79164 0.27663 0.46520 0.30681
   5   1  -4   29.43    4.55   1-0.39557 0.91127-0.79164 0.27663 0.46520 0.30681
   1   3   0   -1.00    0.00   3-0.09643 0.61212-0.83812 0.58062 0.53630-0.53630
  -1  -1   4   -1.00    0.00   2-0.09643 0.61212-0.83812 0.58062 0.53630-0.53630
   2  -2  -2   20.77    3.15   1-0.09643 0.61212-0.83812 0.58062 0.53630-0.53630
   1   3   2   -1.00    0.00   3-0.27351 0.78923-0.82258 0.56507 0.49802-0.24068
   0  -2   4   -1.00    0.00   2-0.27351 0.78923-0.82258 0.56507 0.49802-0.24068
   3  -1  -2    0.74    1.87   1-0.27351 0.78923-0.82258 0.56507 0.49802-0.24068
   1   3   4   -1.00    0.00   3-0.33650 0.85219-0.78125 0.52375 0.52524-0.01057
   1  -3   4   -1.00    0.00   2-0.33650 0.85219-0.78125 0.52375 0.52524-0.01057
   4   0  -2   20.54    3.72   1-0.33650 0.85219-0.78125 0.52375 0.52524-0.01057
   1   3   6   -1.00    0.00   3-0.34596 0.86166-0.73130 0.47379 0.58726 0.18476
   2  -4   4   -1.00    0.00   2-0.34596 0.86166-0.73130 0.47379 0.58726 0.18476
   5   1  -2    0.66    2.64   1-0.34596 0.86166-0.73130 0.47379 0.58726 0.18476
   1   3   8   -1.00    0.00   3-0.32026 0.83596-0.67170 0.41419 0.66746 0.36190
   3  -5   4   -1.00    0.00   2-0.32026 0.83596-0.67170 0.41419 0.66746 0.36190
   6   2  -2   22.89    4.22   1-0.32026 0.83596-0.67170 0.41419 0.66746 0.36190
   2   2  -2   -1.00    0.00   3 0.64925-0.13354-0.38703 0.38703 0.65481-0.91215
  -1   1   4   -1.00    0.00   2 0.64925-0.13354-0.38703 0.38703 0.65481-0.91215
   1  -3  -0   20.82    3.17   1 0.64925-0.13354-0.38703 0.38703 0.65481-0.91215
   2   2   0   -1.00    0.00   3 0.25811 0.25760-0.62577 0.62577 0.73570-0.73570
   0  -0   4   -1.00    0.00   2 0.25811 0.25760-0.62577 0.62577 0.73570-0.73570
   2  -2  -0  225.34    7.76   1 0.25811 0.25760-0.62577 0.62577 0.73570-0.73570
   2   2   2   -1.00    0.00   3-0.03279 0.54848-0.70254 0.70254 0.71037-0.45304
   1  -1   4   -1.00    0.00   2-0.03279 0.54848-0.70254 0.70254 0.71037-0.45304
   3  -1  -0   23.88    3.23   1-0.03279 0.54848-0.70254 0.70254 0.71037-0.45304
   2   2   4   -1.00    0.00   3-0.18365 0.69936-0.69089 0.69089 0.69869-0.18401
   2  -2   4   -1.00    0.00   2-0.18365 0.69936-0.69089 0.69089 0.69869-0.18401
   4   0  -0  221.98    8.35   1-0.18365 0.69936-0.69089 0.69089 0.69869-0.18401
   2   2   6   -1.00    0.00   3-0.24653 0.76223-0.64604 0.64604 0.72185 0.05016
   3  -3   4   -1.00    0.00   2-0.24653 0.76223-0.64604 0.64604 0.72185 0.05016
   5   1  -0   29.09    4.05   1-0.24653 0.76223-0.64604 0.64604 0.72185 0.05016
   2   2   8   -1.00    0.00   3-0.25470 0.77040-0.58373 0.58373 0.77043 0.25893
   4  -4   4   -1.00    0.00   2-0.25470 0.77040-0.58373 0.58373 0.77043 0.25893
   6   2  -0  192.57    8.72   1-0.25470 0.77040-0.58373 0.58373 0.77043 0.25893
   3   1  -4   -1.00    0.00   3 0.92415-0.40844 0.06443 0.19307 0.37765-0.89233
  -1   3   4   -1.00    0.00   2 0.92415-0.40844 0.06443 0.19307 0.37765-0.89233
   0  -4   2   20.54    3.62   1 0.92415-0.40844 0.06443 0.19307 0.37765-0.89233
   3   1  -2   -1.00    0.00   3 0.76982-0.25411-0.14443 0.40193 0.62223-0.87957
   0   2   4   -1.00    0.00   2 0.76982-0.25411-0.14443 0.40193 0.62223-0.87957
   1  -3   2    0.54    1.66   1 0.76982-0.25411-0.14443 0.40193 0.62223-0.87957
   3   1   0   -1.00    0.00   3 0.50394 0.01176-0.36253 0.62003 0.78403-0.78403
   1   1   4   -1.00    0.00   2 0.50394 0.01176-0.36253 0.62003 0.78403-0.78403
   2  -2   2   19.77    3.00   1 0.50394 0.01176-0.36253 0.62003 0.78403-0.78403
   3   1   2   -1.00    0.00   3 0.21931 0.29640-0.50127 0.75878 0.83679-0.57945
   2   0   4   -1.00    0.00   2 0.21931 0.29640-0.50127 0.75878 0.83679-0.57945
   3  -1   2    0.82    1.78   1 0.21931 0.29640-0.50127 0.75878 0.83679-0.57945
   3   1   4   -1.00    0.00   3 0.01148 0.50422-0.54259 0.80009 0.83953-0.32486
   3  -1   4   -1.00    0.00   2 0.01148 0.50422-0.54259 0.80009 0.83953-0.32486
   4   0   2   21.99    3.73   1 0.01148 0.50422-0.54259 0.80009 0.83953-0.32486
   3   1   6   -1.00    0.00   3-0.10630 0.62200-0.52241 0.77991 0.84561-0.07359
   4  -2   4   -1.00    0.00   2-0.10630 0.62200-0.52241 0.77991 0.84561-0.07359
   5   1   2    0.90    2.31   1-0.10630 0.62200-0.52241 0.77991 0.84561-0.07359
   3   1   8   -1.00    0.00   3-0.15463 0.67034-0.46795 0.72546 0.86969 0.15966
   5  -3   4   -1.00    0.00   2-0.15463 0.67034-0.46795 0.72546 0.86969 0.15966
   6   2   2   22.40    4.18   1-0.15463 0.67034-0.46795 0.72546 0.86969 0.15966
   4   0  -6   -1.00    0.00   3 0.94070-0.42500 0.32121 0.19379 0.11241-0.88442
  -1   5   4   -1.00    0.00   2 0.94070-0.42500 0.32121 0.19379 0.11241-0.88442
  -1  -5   4   28.65    4.70   1 0.94070-0.42500 0.32121 0.19379 0.11241-0.88442
   4   0  -4   -1.00    0.00   3 0.91361-0.39791 0.20896 0.30605 0.35027-0.86494
   0   4   4   -1.00    0.00   2 0.91361-0.39791 0.20896 0.30605 0.35027-0.86494
   0  -4   4  207.13    8.76   1 0.91361-0.39791 0.20896 0.30605 0.35027-0.86494
   4   0  -2   -1.00    0.00   3 0.81488-0.29917 0.05413 0.46087 0.57801-0.83535
   1   3   4   -1.00    0.00   2 0.81488-0.29917 0.05413 0.46087 0.57801-0.83535
   1  -3   4   26.34    3.68   1 0.81488-0.29917 0.05413 0.46087 0.57801-0.83535
   4   0   0   -1.00    0.00   3 0.63660-0.12090-0.12044 0.63545 0.76220-0.76219
   2   2   4   -1.00    0.00   2 0.63660-0.12090-0.12044 0.63545 0.76220-0.76219
   2  -2   4  226.96    8.38   1 0.63660-0.12090-0.12044 0.63545 0.76220-0.76219
   4   0   2   -1.00    0.00   3 0.41056 0.10514-0.26609 0.78109 0.87226-0.61493
   3   1   4   -1.00    0.00   2 0.41056 0.10514-0.26609 0.78109 0.87226-0.61493
   3  -1   4   23.36    3.59   1 0.41056 0.10514-0.26609 0.78109 0.87226-0.61493
   4   0   4   -1.00    0.00   3 0.20083 0.31488-0.34445 0.85946 0.91696-0.40228
   4   0   4   -1.00    0.00   2 0.20083 0.31488-0.34445 0.85946 0.91696-0.40228
   4   0   4  203.56    9.09   1 0.20083 0.31488-0.34445 0.85946 0.91696-0.40228
   4   0   6   -1.00    0.00   3 0.05081 0.46489-0.35576 0.87077 0.93297-0.16096
   5  -1   4   -1.00    0.00   2 0.05081 0.46489-0.35576 0.87077 0.93297-0.16096
   5   1   4   29.50    4.69   1 0.05081 0.46489-0.35576 0.87077 0.93297-0.16096
   5  -1  -6   -1.00    0.00   3 0.89552-0.37981 0.43676 0.33574 0.08998-0.86201
   0   6   4   -1.00    0.00   2 0.89552-0.37981 0.43676 0.33574 0.08998-0.86201
  -1  -5   6    2.02    2.72   1 0.89552-0.37981 0.43676 0.33574 0.08998-0.86201
   5  -1  -4   -1.00    0.00   3 0.88421-0.36851 0.34872 0.42379 0.31265-0.82732
   1   5   4   -1.00    0.00   2 0.88421-0.36851 0.34872 0.42379 0.31265-0.82732
   0  -4   6   28.05    4.49   1 0.88421-0.36851 0.34872 0.42379 0.31265-0.82732
   5  -1  -2   -1.00    0.00   3 0.81950-0.30380 0.23050 0.54202 0.52594-0.78328
   2   4   4   -1.00    0.00   2 0.81950-0.30380 0.23050 0.54202 0.52594-0.78328
   1  -3   6    0.70    2.45   1 0.81950-0.30380 0.23050 0.54202 0.52594-0.78328
   5  -1   0   -1.00    0.00   3 0.69693-0.18122 0.09432 0.67819 0.71175-0.71175
   3   3   4   -1.00    0.00   2 0.69693-0.18122 0.09432 0.67819 0.71175-0.71175
   2  -2   6   29.28    4.30   1 0.69693-0.18122 0.09432 0.67819 0.71175-0.71175
   5  -1   2   -1.00    0.00   3 0.52836-0.01266-0.03326 0.80577 0.84885-0.59150
   4   2   4   -1.00    0.00   2 0.52836-0.01266-0.03326 0.80577 0.84885-0.59150
   3  -1   6    1.99    2.63   1 0.52836-0.01266-0.03326 0.80577 0.84885-0.59150
   5  -1   4   -1.00    0.00   3 0.34808 0.16762-0.12143 0.89394 0.92979-0.41511
   5   1   4   -1.00    0.00   2 0.34808 0.16762-0.12143 0.89394 0.92979-0.41511
   4   0   6   28.79    4.71   1 0.34808 0.16762-0.12143 0.89394 0.92979-0.41511
   5  -1   6   -1.00    0.00   3 0.19525 0.32045-0.15416 0.92667 0.96862-0.19661
   6   0   4   -1.00    0.00   2 0.19525 0.32045-0.15416 0.92667 0.96862-0.19661
   5   1   6    2.54    2.74   1 0.19525 0.32045-0.15416 0.92667 0.96862-0.19661
   6  -2  -2   -1.00    0.00   3 0.79448-0.27878 0.39509 0.63493 0.46281-0.72015
   3   5   4   -1.00    0.00   2 0.79448-0.27878 0.39509 0.63493 0.46281-0.72015
   1  -3   8   30.23    4.64   1 0.79448-0.27878 0.39509 0.63493 0.46281-0.72015
   6  -2   0   -1.00    0.00   3 0.70938-0.19368 0.28997 0.74003 0.64357-0.64356
   4   4   4   -1.00    0.00   2 0.70938-0.19368 0.28997 0.74003 0.64357-0.64356
   2  -2   8  188.27    9.35   1 0.70938-0.19368 0.28997 0.74003 0.64357-0.64356
   6  -2   2   -1.00    0.00   3 0.58559-0.06987 0.18674 0.84327 0.78963-0.53230
   5   3   4   -1.00    0.00   2 0.58559-0.06987 0.18674 0.84327 0.78963-0.53230
   3  -1   8   30.07    4.71   1 0.58559-0.06987 0.18674 0.84327 0.78963-0.53230
   0   6   2   -1.00    0.00   3-0.21265 0.98620-0.93789 0.16539 0.27376-0.01643
  -2  -4   6   -1.00    0.00   2-0.21265 0.98620-0.93789 0.16539 0.27376-0.01643
   4  -2  -6  324.10   12.13   1-0.21265 0.98620-0.93789 0.16539 0.27376-0.01643
   0   6   4   -1.00    0.00   3-0.20707 0.98063-0.90574 0.13323 0.36932 0.14536
  -1  -5   6   -1.00    0.00   2-0.20707 0.98063-0.90574 0.13323 0.36932 0.14536
   5  -1  -6    2.78    2.64   1-0.20707 0.98063-0.90574 0.13323 0.36932 0.14536
   1   5   0   -1.00    0.00   3-0.04979 0.82333-0.91311 0.39811 0.40403-0.40404
  -2  -2   6   -1.00    0.00   2-0.04979 0.82333-0.91311 0.39811 0.40403-0.40404
   3  -3  -4   28.95    4.44   1-0.04979 0.82333-0.91311 0.39811 0.40403-0.40404
   1   5   2   -1.00    0.00   3-0.13643 0.91000-0.89053 0.37552 0.43341-0.17607
  -1  -3   6   -1.00    0.00   2-0.13643 0.91000-0.89053 0.37552 0.43341-0.17607
   4  -2  -4    0.94    2.49   1-0.13643 0.91000-0.89053 0.37552 0.43341-0.17607
   1   5   4   -1.00    0.00   3-0.16741 0.94095-0.85362 0.33862 0.49270 0.02198
   0  -4   6   -1.00    0.00   2-0.16741 0.94095-0.85362 0.33862 0.49270 0.02198
   5  -1  -4   29.96    4.45   1-0.16741 0.94095-0.85362 0.33862 0.49270 0.02198
   1   5   6   -1.00    0.00   3-0.16207 0.93562-0.80556 0.29054 0.56935 0.20266
   1  -5   6   -1.00    0.00   2-0.16207 0.93562-0.80556 0.29054 0.56935 0.20266
   6   0  -4    1.91    2.64   1-0.16207 0.93562-0.80556 0.29054 0.56935 0.20266
   2   4  -2   -1.00    0.00   3 0.43267 0.34089-0.69433 0.43682 0.57459-0.83193
  -2   0   6   -1.00    0.00   2 0.43267 0.34089-0.69433 0.43682 0.57459-0.83193
   2  -4  -2  370.24   12.63   1 0.43267 0.34089-0.69433 0.43682 0.57459-0.83193
   2   4   0   -1.00    0.00   3 0.16710 0.60645-0.78863 0.53113 0.59114-0.59114
  -1  -1   6   -1.00    0.00   2 0.16710 0.60645-0.78863 0.53113 0.59114-0.59114
   3  -3  -2    1.42    2.31   1 0.16710 0.60645-0.78863 0.53113 0.59114-0.59114
   2   4   2   -1.00    0.00   3 0.00643 0.76712-0.80044 0.54293 0.59879-0.34146
   0  -2   6   -1.00    0.00   2 0.00643 0.76712-0.80044 0.54293 0.59879-0.34146
   4  -2  -2  351.57   11.82   1 0.00643 0.76712-0.80044 0.54293 0.59879-0.34146
   2   4   4   -1.00    0.00   3-0.07535 0.84890-0.77416 0.51666 0.62792-0.11324
   1  -3   6   -1.00    0.00   2-0.07535 0.84890-0.77416 0.51666 0.62792-0.11324
   5  -1  -2    0.90    2.41   1-0.07535 0.84890-0.77416 0.51666 0.62792-0.11324
   2   4   6   -1.00    0.00   3-0.10447 0.87801-0.72761 0.47011 0.67744 0.09458
   2  -4   6   -1.00    0.00   2-0.10447 0.87801-0.72761 0.47011 0.67744 0.09458
   6   0  -2  336.61   11.63   1-0.10447 0.87801-0.72761 0.47011 0.67744 0.09458
   3   3  -4   -1.00    0.00   3 0.85522-0.08167-0.26402 0.26401 0.44625-0.96093
  -2   2   6   -1.00    0.00   2 0.85522-0.08167-0.26402 0.26401 0.44625-0.96093
   1  -5  -0   29.67    4.67   1 0.85522-0.08167-0.26402 0.26401 0.44625-0.96093
   3   3  -2   -1.00    0.00   3 0.63629 0.13726-0.45884 0.45884 0.62010-0.87744
  -1   1   6   -1.00    0.00   2 0.63629 0.13726-0.45884 0.45884 0.62010-0.87744
   2  -4  -0    2.79    2.41   1 0.63629 0.13726-0.45884 0.45884 0.62010-0.87744
   3   3   0   -1.00    0.00   3 0.38702 0.38653-0.59727 0.59727 0.70219-0.70218
   0  -0   6   -1.00    0.00   2 0.38702 0.38653-0.59727 0.59727 0.70219-0.70218
   3  -3  -0   31.45    4.14   1 0.38702 0.38653-0.59727 0.59727 0.70219-0.70218
   3   3   2   -1.00    0.00   3 0.18623 0.58733-0.65586 0.65585 0.73113-0.47380
   1  -1   6   -1.00    0.00   2 0.18623 0.58733-0.65586 0.65585 0.73113-0.47380
   4  -2  -0    2.26    2.63   1 0.18623 0.58733-0.65586 0.65585 0.73113-0.47380
   3   3   4   -1.00    0.00   3 0.05716 0.71638-0.65625 0.65625 0.75191-0.23724
   2  -2   6   -1.00    0.00   2 0.05716 0.71638-0.65625 0.65625 0.75191-0.23724
   5  -1  -0   30.15    4.27   1 0.05716 0.71638-0.65625 0.65625 0.75191-0.23724
   3   3   6   -1.00    0.00   3-0.01032 0.78388-0.62140 0.62140 0.78297-0.01095
   3  -3   6   -1.00    0.00   2-0.01032 0.78388-0.62140 0.62140 0.78297-0.01095
   6   0  -0    4.25    3.12   1-0.01032 0.78388-0.62140 0.62140 0.78297-0.01095
   4   2  -6   -1.00    0.00   3 0.98040-0.20685 0.06502 0.19247 0.18727-0.95929
  -2   4   6   -1.00    0.00   2 0.98040-0.20685 0.06502 0.19247 0.18727-0.95929
   0  -6   2  323.29   12.56   1 0.98040-0.20685 0.06502 0.19247 0.18727-0.95929
   4   2  -4   -1.00    0.00   3 0.90529-0.13173-0.07603 0.33353 0.41866-0.93334
  -1   3   6   -1.00    0.00   2 0.90529-0.13173-0.07603 0.33353 0.41866-0.93334
   1  -5   2    1.01    2.46   1 0.90529-0.13173-0.07603 0.33353 0.41866-0.93334
   4   2  -2   -1.00    0.00   3 0.75543 0.01813-0.23732 0.49483 0.61109-0.86843
   0   2   6   -1.00    0.00   2 0.75543 0.01813-0.23732 0.49483 0.61109-0.86843
   2  -4   2  349.72   11.33   1 0.75543 0.01813-0.23732 0.49483 0.61109-0.86843
   4   2   0   -1.00    0.00   3 0.55643 0.21713-0.37916 0.63667 0.73940-0.73940
   1   1   6   -1.00    0.00   2 0.55643 0.21713-0.37916 0.63667 0.73940-0.73940
   3  -3   2    2.03    2.48   1 0.55643 0.21713-0.37916 0.63667 0.73940-0.73940
   4   2   2   -1.00    0.00   3 0.35986 0.41370-0.46775 0.72525 0.80715-0.54981
   2   0   6   -1.00    0.00   2 0.35986 0.41370-0.46775 0.72525 0.80715-0.54981
   4  -2   2  358.85   10.84   1 0.35986 0.41370-0.46775 0.72525 0.80715-0.54981
   4   2   4   -1.00    0.00   3 0.20606 0.56749-0.49791 0.75541 0.84214-0.32746
   3  -1   6   -1.00    0.00   2 0.20606 0.56749-0.49791 0.75541 0.84214-0.32746
   5  -1   2    1.52    2.58   1 0.20606 0.56749-0.49791 0.75541 0.84214-0.32746
   4   2   6   -1.00    0.00   3 0.10718 0.66636-0.48211 0.73962 0.86924-0.09722
   4  -2   6   -1.00    0.00   2 0.10718 0.66636-0.48211 0.73962 0.86924-0.09722
   6   0   2  322.25   11.19   1 0.10718 0.66636-0.48211 0.73962 0.86924-0.09722
   5   1  -6   -1.00    0.00   3 0.96563-0.19207 0.20676 0.30825 0.15961-0.93163
  -1   5   6   -1.00    0.00   2 0.96563-0.19207 0.20676 0.30825 0.15961-0.93163
   0  -6   4    2.38    2.59   1 0.96563-0.19207 0.20676 0.30825 0.15961-0.93163
   5   1  -4   -1.00    0.00   3 0.92015-0.14660 0.09545 0.41956 0.38093-0.89560
   0   4   6   -1.00    0.00   2 0.92015-0.14660 0.09545 0.41956 0.38093-0.89560
   1  -5   4   27.61    4.39   1 0.92015-0.14660 0.09545 0.41956 0.38093-0.89560
   5   1  -2   -1.00    0.00   3 0.81701-0.04345-0.03499 0.55000 0.57631-0.83365
   1   3   6   -1.00    0.00   2 0.81701-0.04345-0.03499 0.55000 0.57631-0.83365
   2  -4   4    1.16    2.46   1 0.81701-0.04345-0.03499 0.55000 0.57631-0.83365
   5   1   0   -1.00    0.00   3 0.66680 0.10675-0.16178 0.67678 0.72789-0.72788
   2   2   6   -1.00    0.00   2 0.66680 0.10675-0.16178 0.67678 0.72789-0.72788
   3  -3   4   28.36    4.25   1 0.66680 0.10675-0.16178 0.67678 0.72789-0.72788
   5   1   2   -1.00    0.00   3 0.49799 0.27556-0.25811 0.77312 0.82806-0.57072
   3   1   6   -1.00    0.00   2 0.49799 0.27556-0.25811 0.77312 0.82806-0.57072
   4  -2   4    0.60    2.41   1 0.49799 0.27556-0.25811 0.77312 0.82806-0.57072
   5   1   4   -1.00    0.00   3 0.34472 0.42884-0.30806 0.82307 0.88674-0.37207
   4   0   6   -1.00    0.00   2 0.34472 0.42884-0.30806 0.82307 0.88674-0.37207
   5  -1   4   29.49    4.61   1 0.34472 0.42884-0.30806 0.82307 0.88674-0.37207
   5   1   6   -1.00    0.00   3 0.22976 0.54379-0.31087 0.82588 0.92221-0.15019
   5  -1   6   -1.00    0.00   2 0.22976 0.54379-0.31087 0.82588 0.92221-0.15019
   6   0   4    2.83    3.01   1 0.22976 0.54379-0.31087 0.82588 0.92221-0.15019
   6   0  -4   -1.00    0.00   3 0.90816-0.13461 0.25759 0.51492 0.33162-0.84630
   1   5   6   -1.00    0.00   2 0.90816-0.13461 0.25759 0.51492 0.33162-0.84630
   1  -5   6    1.14    2.94   1 0.90816-0.13461 0.25759 0.51492 0.33162-0.84630
   6   0  -2   -1.00    0.00   3 0.83824-0.06468 0.15297 0.61953 0.52454-0.78187
   2   4   6   -1.00    0.00   2 0.83824-0.06468 0.15297 0.61953 0.52454-0.78187
   2  -4   6  326.16   11.26   1 0.83824-0.06468 0.15297 0.61953 0.52454-0.78187
   6   0   0   -1.00    0.00   3 0.72739 0.04615 0.04636 0.72615 0.68545-0.68545
   3   3   6   -1.00    0.00   2 0.72739 0.04615 0.04636 0.72615 0.68545-0.68545
   3  -3   6    3.42    3.08   1 0.72739 0.04615 0.04636 0.72615 0.68545-0.68545
   6   0   2   -1.00    0.00   3 0.59160 0.18195-0.04338 0.81589 0.80559-0.54826
   4   2   6   -1.00    0.00   2 0.59160 0.18195-0.04338 0.81589 0.80559-0.54826
   4  -2   6  318.50   11.65   1 0.59160 0.18195-0.04338 0.81589 0.80559-0.54826
   6   0   4   -1.00    0.00   3 0.45468 0.31887-0.09961 0.87213 0.88541-0.37072
   5   1   6   -1.00    0.00   2 0.45468 0.31887-0.09961 0.87213 0.88541-0.37072
   5  -1   6    1.84    2.87   1 0.45468 0.31887-0.09961 0.87213 0.88541-0.37072
   2   6  -2   -1.00    0.00   3 0.36654 0.66487-0.83021 0.31520 0.41921-0.67655
  -3  -1   8   -1.00    0.00   2 0.36654 0.66487-0.83021 0.31520 0.41921-0.67655
   3  -5  -4   30.95    4.88   1 0.36654 0.66487-0.83021 0.31520 0.41921-0.67655
   2   6   0   -1.00    0.00   3 0.21340 0.81799-0.86278 0.34777 0.45760-0.45760
  -2  -2   8   -1.00    0.00   2 0.21340 0.81799-0.86278 0.34777 0.45760-0.45760
   4  -4  -4  191.77   10.17   1 0.21340 0.81799-0.86278 0.34777 0.45760-0.45760
   2   6   2   -1.00    0.00   3 0.12365 0.90776-0.85543 0.34042 0.50227-0.24493
  -1  -3   8   -1.00    0.00   2 0.12365 0.90776-0.85543 0.34042 0.50227-0.24493
   5  -3  -4   29.21    4.73   1 0.12365 0.90776-0.85543 0.34042 0.50227-0.24493
   3   5  -4   -1.00    0.00   3 0.74696 0.28444-0.52704 0.26953 0.40493-0.91961
  -3   1   8   -1.00    0.00   2 0.74696 0.28444-0.52704 0.26953 0.40493-0.91961
   2  -6  -2   20.70    4.57   1 0.74696 0.28444-0.52704 0.26953 0.40493-0.91961
   3   5  -2   -1.00    0.00   3 0.54515 0.48624-0.65837 0.40086 0.51853-0.77587
  -2   0   8   -1.00    0.00   2 0.54515 0.48624-0.65837 0.40086 0.51853-0.77587
   3  -5  -2    1.22    3.66   1 0.54515 0.48624-0.65837 0.40086 0.51853-0.77587
   3   5   0   -1.00    0.00   3 0.36608 0.66531-0.72818 0.47068 0.57891-0.57891
  -1  -1   8   -1.00    0.00   2 0.36608 0.66531-0.72818 0.47068 0.57891-0.57891
   4  -4  -2   17.49    4.92   1 0.36608 0.66531-0.72818 0.47068 0.57891-0.57891
   3   5   2   -1.00    0.00   3 0.23849 0.79291-0.74594 0.48843 0.62132-0.36399
   0  -2   8   -1.00    0.00   2 0.23849 0.79291-0.74594 0.48843 0.62132-0.36399
   5  -3  -2    1.79    3.14   1 0.23849 0.79291-0.74594 0.48843 0.62132-0.36399
   3   5   4   -1.00    0.00   3 0.16201 0.86940-0.72842 0.47091 0.66519-0.15051
   1  -3   8   -1.00    0.00   2 0.16201 0.86940-0.72842 0.47091 0.66519-0.15051
   6  -2  -2   20.49    4.38   1 0.16201 0.86940-0.72842 0.47091 0.66519-0.15051
   4   4  -4   -1.00    0.00   3 0.84967 0.18173-0.33024 0.33024 0.41119-0.92586
  -2   2   8   -1.00    0.00   2 0.84967 0.18173-0.33024 0.33024 0.41119-0.92586
   2  -6  -0  193.88   10.12   1 0.84967 0.18173-0.33024 0.33024 0.41119-0.92586
   4   4  -2   -1.00    0.00   3 0.68775 0.34364-0.46255 0.46254 0.55942-0.81676
  -1   1   8   -1.00    0.00   2 0.68775 0.34364-0.46255 0.46254 0.55942-0.81676
   3  -5  -0   26.24    4.84   1 0.68775 0.34364-0.46255 0.46254 0.55942-0.81676
   4   4   0   -1.00    0.00   3 0.51592 0.51548-0.55491 0.55491 0.65239-0.65238
   0  -0   8   -1.00    0.00   2 0.51592 0.51548-0.55491 0.55491 0.65239-0.65238
   4  -4  -0  205.57    9.43   1 0.51592 0.51548-0.55491 0.55491 0.65239-0.65238
   4   4   2   -1.00    0.00   3 0.37060 0.66080-0.59833 0.59832 0.71008-0.45274
   1  -1   8   -1.00    0.00   2 0.37060 0.66080-0.59833 0.59832 0.71008-0.45274
   5  -3  -0   27.71    4.60   1 0.37060 0.66080-0.59833 0.59832 0.71008-0.45274
   4   4   4   -1.00    0.00   3 0.26763 0.76377-0.59965 0.59965 0.75385-0.23917
   2  -2   8   -1.00    0.00   2 0.26763 0.76377-0.59965 0.59965 0.75385-0.23917
   6  -2  -0  194.92    9.36   1 0.26763 0.76377-0.59965 0.59965 0.75385-0.23917
   5   3  -4   -1.00    0.00   3 0.90862 0.12279-0.14365 0.40115 0.39269-0.90737
  -1   3   8   -1.00    0.00   2 0.90862 0.12279-0.14365 0.40115 0.39269-0.90737
   2  -6   2   20.06    4.53   1 0.90862 0.12279-0.14365 0.40115 0.39269-0.90737
   5   3  -2   -1.00    0.00   3 0.78596 0.24544-0.26373 0.52123 0.55952-0.81686
   0   2   8   -1.00    0.00   2 0.78596 0.24544-0.26373 0.52123 0.55952-0.81686
   3  -5   2    2.36    3.01   1 0.78596 0.24544-0.26373 0.52123 0.55952-0.81686
   5   3   0   -1.00    0.00   3 0.63856 0.39283-0.36157 0.61908 0.67945-0.67944
