Repository: ikibalin/cryspy

# CrysPy
**CrysPy** is a crystallographic Python library for the analysis of
polarized and unpolarized neutron diffraction data, and of X-ray diffraction
data. It handles powders and single crystals: nuclear and magnetic structure
refinement, local magnetic susceptibility, and the reconstruction of spin and
magnetization densities by the maximum entropy method.

## Features

- Refinement (RhoChi) of single-crystal and powder data: polarized and
  unpolarized neutrons, X-rays, 1D and 2D powder patterns, time of flight.
- Magnetic structures in magnetic space groups (`mcif`), local magnetic
  anisotropy by the susceptibility approach.
- Spin and magnetization density reconstruction by the maximum entropy
  method (MEMPy).
- Input and output in `.rcif`, a CIF-like format built on the IUCr Core CIF
  dictionary, so data and results can be archived and exchanged.
- Works in scripts and Jupyter notebooks on Windows, macOS and Linux.
  [CrysPy Editor](https://github.com/ikibalin/cryspy_editor) is the
  graphical user interface for CrysPy.

## Example

Refine a powder pattern of PbSO4 from [`examples/`](examples/):

```python
import cryspy

rcif = cryspy.load_file("examples/rhochi_unpolarized_powder_1d_PbSO4/"
                        "rhochi_unpolarized_powder_1d_PbSO4.rcif")
result = cryspy.rhochi_rietveld_refinement(rcif)   # refines the values marked with ()
print(result["chi_sq"])
print(rcif.crystal_pbso4.cell)

with open("refined.rcif", "w") as fid:
    fid.write(rcif.to_cif())
```

More examples, one folder per experiment type, are in [`examples/`](examples/).

## Links

- Documentation and tutorials: [cryspy.fr](https://www.cryspy.fr)
- Try CrysPy in a web browser, without installing it:
  [cryspy_webapp on Binder](https://mybinder.org/v2/gh/ikibalin/cryspy_webapp/HEAD?urlpath=voila%2Frender%2Fcryspy_webapp.ipynb)
- Graphical user interface: [CrysPy Editor](https://github.com/ikibalin/cryspy_editor)
- Bug reports and feature requests: [GitHub issues](https://github.com/ikibalin/cryspy/issues)
- Contributing: [CONTRIBUTING.md](CONTRIBUTING.md)

File: library_calc/TbMnO3/full_7a.out
   h   k   l       FR_exp        sigma       FR_mod  iint_up_mod iint_down_mod
   1   1   0      0.26200      0.00360      0.26999      5.50982     20.40741
   2   1   0      0.50930      0.00750      0.50859      5.31098     10.44267
   0   2   0      2.13440      0.01940      1.86438      7.86743      4.21986
   1   2   0      0.75650      0.00760      0.66174      6.76603     10.22464
   2   2   0      0.49520      0.00230      0.41891      5.31361     12.68443
   1   3   0      2.20800      0.04630      0.94597      0.87490      0.92488
   2   3   0      2.33880      0.20880      1.91845      0.76432      0.39840
   0   4   0      0.21280      0.00450      0.28081      3.74381     13.33203
   1   4   0      0.81050      0.00280      0.84337     24.00002     28.45725
   2   4   0      0.14970      0.01740      0.13724      0.36681      2.67273
   1   5   0      0.14480      0.01160      0.10625      0.57915      5.45075
   2   5   0      0.41400      0.08230      2.34271      0.20849      0.08900
   0   6   0      3.02770      0.19430      3.00039      2.60074      0.86680
   1   6   0      0.58250      0.17360      0.24767      0.04164      0.16812
   2   6   0      0.61370      0.00440      0.64505     42.52161     65.92000
   1   7   0      0.08760      0.02380      0.08306      0.24266      2.92139
   2   7   0      1.09170      0.02060      1.06909     15.91972     14.89089
   0   8   0      0.82730      0.01460      0.83281     33.15755     39.81406
   1   8   0      0.95910      0.14000      1.00221      1.64952      1.64589
   1   0   1      0.51010      0.10960      0.32293      0.02130      0.06597
   1   1   1      0.20060      0.00310      0.19996      1.52627      7.63288
   2   1   1      0.62900      0.00210      0.63548      6.71140     10.56121
   0   2   1      0.71200      0.00200      0.71552      9.38872     13.12149
   1   2   1      3.50330      0.06740      2.88014      7.74565      2.68933
   2   2   1      0.28460      0.00120      0.29921      6.40691     21.41240
   1   3   1      0.10750      0.00110      0.11089      4.69299     42.32053
   2   3   1      0.23670      0.00690      0.21357      0.66398      3.10891
   0   4   1      0.05460      0.00130      0.04934      0.89206     18.08076
   1   4   1      1.60600      0.03350      1.70734      2.73236      1.60036
   2   4   1      0.18860      0.00600      0.16882      1.01502      6.01248
   1   5   1      0.34170      0.00460      0.37381      6.65130     17.79322
   2   5   1      1.08860      0.07150      0.82989      1.26323      1.52216
   0   6   1      1.47250      0.04910      1.27025      4.67032      3.67671
   1   6   1      1.83060      0.42500      1.26432      0.58950      0.46626
   1   9   1      0.10120      0.09880          nan          nan          nan
   0   0   2      0.10240      0.00140      0.06983      3.26048     46.68997
   2   0   2      0.63030      0.00720      0.62368     52.01496     83.39994
   1   1   2      3.41970      0.05080      2.71140     16.52650      6.09519
   2   1   2      1.45210      0.04810      1.45642      4.66742      3.20472
   0   2   2      0.37530      0.00910      0.42012     31.45289     74.86733
   1   2   2      1.08360      0.00710      1.14764     14.17163     12.34851
   2   2   2      0.24040      0.00680      0.26812      1.66298      6.20236
   1   3   2      1.16890      0.01880      1.60292      4.09302      2.55348
   2   3   2      2.31090      0.14560      1.53387      1.83113      1.19380
   0   4   2      3.21900      0.21450      3.66718     15.03351      4.09947
   1   4   2      1.75430      0.08980      1.44399      4.64801      3.21885
   2   4   2      0.34430      0.03200      0.18130      0.29304      1.61631
   1   5   2      0.38530      0.00300      0.42791     16.01073     37.41612
   2   5   2      1.57790      0.02600      1.40927      9.93898      7.05255
   0   6   2      0.30190      0.00430      0.33566      8.40283     25.03375
   1   6   2      0.80640      0.02320      0.83855      3.68412      4.39341
   2   6   2     11.21110      2.11580      6.30343      5.35580      0.84966
   1   7   2      0.47070      0.00690      0.56932     12.38080     21.74655
   2   7   2      2.63130      4.50310      1.46546      0.40482      0.27624
   1   8   2      1.04180      0.04770      1.00032      8.56976      8.56705
   1   0   3      1.26380      0.01620      1.11833     25.16746     22.50444
   1   1   3      0.18020      0.00300      0.16480      2.57709     15.63734
   2   1   3      0.48140      0.00410      0.59042      2.28445      3.86921
   0   2   3      0.11480      0.00340      0.11410      5.60832     49.15473
   1   2   3      0.53390      0.00660      0.61499      1.61981      2.63389
   2   2   3      1.64640      0.01590      1.81436      4.72509      2.60428
   1   3   3      0.11300      0.00240      0.12150      4.28547     35.27022
   2   3   3      0.67900      0.01110      0.67725     10.47404     15.46554
   0   4   3     15.00740      1.26340      9.41748     17.74828      1.88461
   1   4   3      0.84610      0.11470      0.70336      0.29656      0.42163
   2   4   3      0.39460      0.00270      0.41463     15.34110     36.99944
   1   5   3      0.24530      0.00710      0.30837      3.05445      9.90511
   2   5   3      0.74910      0.12500      1.22153      0.21676      0.17745
   0   6   3     -0.12900      0.11720      1.59163      0.99198      0.62324
   1   6   3      0.93960      0.01230      0.95874     12.63362     13.17732
   1   8   3      1.51050      0.34230          nan          nan          nan
   1   9   3      0.31100      0.06020          nan          nan          nan
   0   0   4      0.10760      0.00150      0.08560      5.35195     62.52288
   2   0   4      0.31590      0.01060      0.31263      2.78774      8.91692
   1   1   4      0.07890      0.00150      0.07770      1.51706     19.52349
   2   1   4      0.97240      0.01630      0.93295      2.06420      2.21254
   0   2   4      0.07040      0.00650      0.05129      0.43263      8.43437
   1   2   4      0.92080      0.04530      1.02445      0.50300      0.49099
   2   2   4      0.15070      0.00660      0.13130      0.56473      4.30112
   1   3   4      0.99470      0.11590      1.84186      0.01540      0.00836
   2   3   4      2.76480      0.38400      1.71845      1.08658      0.63230
   0   4   4      0.15710      0.01120      0.20610      1.04420      5.06649
   1   4   4      0.76650      0.01320      0.80461      4.21992      5.24468
   2   4   4      0.30600      0.00920      0.38413      2.19027      5.70188
   1   5   4      0.07190      0.01260      0.08922      0.52715      5.90827
   0   6   4      0.10150      0.01170      0.27179      2.91335     10.71897
   2   6   4      0.52940      0.00630      0.60046     17.13348     28.53400
   1   7   4      0.04890      0.03640      0.20014      0.56271      2.81154
   2   7   4      1.03990      0.03450      1.05904      6.36828      6.01325
   0   8   4      0.73930      0.10430          nan          nan          nan
   2   8   4      0.49890      0.07150          nan          nan          nan
   1   0   5      0.77810      0.00650      0.86899      8.42260      9.69241
   1   1   5      0.12980      0.02580      0.10450      0.33205      3.17761
   2   1   5      0.75260      0.00440      0.82333     10.32305     12.53814
   0   2   5     17.59290      0.65320     10.90000     14.93592      1.37027
   1   2   5      1.25200      0.00850      1.13279     14.07303     12.42332
   2   2   5      0.41050      0.00240      0.42617     17.04688     40.00051
   1   3   5      0.19460      0.00220      0.21829      6.59929     30.23236
   2   3   5      1.30550      0.07310      1.43463      0.84282      0.58748
   0   4   5      0.34170      0.00300      0.36986     13.06948     35.33612
   1   4   5      1.04730      0.02010      1.07085      5.85616      5.46871
   2   4   5      3.22780      0.12810      7.59851      4.67481      0.61523
   1   5   5      0.53920      0.00730      0.57912     10.79105     18.63355
   2   5   5      1.15280      0.04320      1.00746      4.11545      4.08497
   0   6   5      1.35610      0.04760      1.12390      7.08859      6.30713
   1   6   5      1.11940      0.02130      1.03770     10.02347      9.65930
   2   6   5      0.79920      0.29530      0.72174      0.33130      0.45902
   0   8   5      0.85420      0.01290          nan          nan          nan
   1   8   5      0.96310      0.03110          nan          nan          nan
   0   0   6      0.40820      0.00150      0.42427     40.07300     94.45224
   2   0   6      0.21100      0.00280      0.25237      5.34306     21.17163
   1   1   6      2.05470      0.11000      2.29005      4.17068      1.82122
   2   1   6      1.23650      0.04920      1.06709      1.68089      1.57522
   0   2   6      0.38890      0.00360      0.45900     10.26408     22.36189
   1   2   6      1.45260      0.20770      1.18685      0.58877      0.49607
   2   2   6      0.53690      0.00440      0.59197     12.75984     21.55503
   1   3   6      1.12570      0.01590      1.14750      9.42183      8.21078
   2   3   6      3.44500      0.91740      1.55465      0.90055      0.57926
   0   4   6      4.01070      0.44470      5.93604      2.27409      0.38310
   1   4   6      0.81190      0.01470      0.89864      5.79540      6.44909
   2   4   6      3.08990      0.36300      4.11565      1.81569      0.44117
   1   5   6      0.48330      0.00600      0.56507     12.10170     21.41631
   2   5   6      1.91150      0.37180      1.40535      1.32232      0.94092
   2   6   6      0.32210      0.01890      0.48407      3.78919      7.82780
   1   7   6      0.60550      0.01180          nan          nan          nan
   2   7   6      1.00710      0.03350          nan          nan          nan
   1   0   7      1.15980      0.00910      1.06385     18.36963     17.26709
   1   1   7      0.36980      0.00710      0.37975      3.43862      9.05503
   2   1   7      0.62550      0.01850      0.78459      2.16697      2.76191
   0   2   7      0.33490      0.00360      0.36659      9.30824     25.39108
   1   2   7      0.65590      0.04940      0.85116      0.66087      0.77643
   2   2   7      1.17100      0.08520      1.31438      0.94899      0.72201
   1   3   7      0.31340      0.00430      0.35526      7.43502     20.92869
   2   3   7      0.92710      0.01330      0.92475      9.50012     10.27318
   0   4   7      6.01730      0.36400      4.20157      7.16228      1.70467
   1   4   7      0.67990      0.33840      0.97078      0.14947      0.15397
   2   4   7      0.53780      0.00620      0.60965     15.16244     24.87069
   1   5   7      0.45380      0.01430      0.57914      4.22891      7.30205
   2   5   7      0.45080      0.16700      0.85119      0.08885      0.10439
   1   6   7      0.93260      0.01750      0.97593      9.34642      9.57697
   2   7   7      0.50350      0.29830          nan          nan          nan
   0   0   8      0.78640      0.02470      0.92236      1.30058      1.41006
   2   0   8      0.49430      0.00530      0.52815     16.57071     31.37488
   1   1   8      0.13330      0.01120      0.16937      1.07947      6.37333
   2   1   8      0.85920      0.04850      0.91602      1.60535      1.75253
   0   2   8      0.57910      0.00630      0.60862     11.81325     19.41003
   1   2   8      0.93370      0.01180      0.96283     11.12499     11.55446
   2   2   8      3.91780      0.58330      3.50781      2.22845      0.63528
   1   3   8      0.80620      0.07090      0.91687      1.07716      1.17483
   0   4   8      0.49100      0.45190      0.70844      0.06602      0.09319
   1   4   8      1.16110      0.04160      1.07202      3.72752      3.47711
   2   4   8      0.74520      0.01580      0.77843      8.53991     10.97073
   1   5   8      0.40270      0.01720      0.52320      3.22348      6.16104
   0   6   8      0.74460      0.00710          nan          nan          nan
   1   6   8      1.09410      0.06270          nan          nan          nan
   2   6   8      0.00150      0.11560          nan          nan          nan
   1   1   9      0.34100      0.02430      0.42386      1.32634      3.12918
   2   1   9      0.86900      0.02270      0.91772      5.21879      5.68671
   0   2   9      0.17740      0.04670      0.06609      0.11495      1.73921
   1   2   9      1.07060      0.04990      1.04864      2.36972      2.25979
   2   2   9      0.46440      0.01400      0.53413      4.89912      9.17218
   1   3   9      0.48090      0.00840      0.57776      9.79185     16.94795
   2   3   9      1.05130      0.14160      0.93307      1.31718      1.41165
   0   4   9      0.25770      0.02960      0.39157      1.58819      4.05591
   1   4   9      1.09520      0.12970      0.99371      1.24749      1.25538
   1   5   9      0.67230      0.01520          nan          nan          nan
   2   5   9      1.27730      0.31360          nan          nan          nan
   0   6   9      0.91580      0.10030          nan          nan          nan
   0   0  10      0.80280      0.00360      0.82153     83.78918    101.99155
   2   0  10      0.19760      0.03590      0.29070      0.74542      2.56420
   1   1  10      0.33250      0.19640      1.24423      0.22694      0.18239
   2   1  10      1.11710      0.05210      1.03984      3.63674      3.49738
   0   2  10      0.59760      0.01750      0.69069      4.63001      6.70347
   1   2  10      1.16560      0.03510      1.03137      5.29977      5.13856
   1   3  10      1.05240      0.02080          nan          nan          nan
   1   4  10      0.99620      0.01420          nan          nan          nan
   2   4  10      1.69150      0.19530          nan          nan          nan
   1   1  11      0.44720      0.05360          nan          nan          nan
   2   1  11      0.92180      0.02840          nan          nan          nan
   0   2  11      0.85640      0.06600          nan          nan          nan
   2   2  11      0.70800      0.01880          nan          nan          nan
   1   3  11      0.65520      0.01280          nan          nan          nan
