Repository: ikibalin/cryspy

# CrysPy
**CrysPy** is a crystallographic Python library for the analysis of
polarized and unpolarized neutron diffraction data, and of X-ray diffraction
data. It handles powders and single crystals: nuclear and magnetic structure
refinement, local magnetic susceptibility, and the reconstruction of spin and
magnetization densities by the maximum entropy method.

## Features

- Refinement (RhoChi) of single-crystal and powder data: polarized and
  unpolarized neutrons, X-rays, 1D and 2D powder patterns, time of flight.
- Magnetic structures in magnetic space groups (`mcif`), local magnetic
  anisotropy by the susceptibility approach.
- Spin and magnetization density reconstruction by the maximum entropy
  method (MEMPy).
- Input and output in `.rcif`, a CIF-like format built on the IUCr Core CIF
  dictionary, so data and results can be archived and exchanged.
- Works in scripts and Jupyter notebooks on Windows, macOS and Linux.
  [CrysPy Editor](https://github.com/ikibalin/cryspy_editor) is the
  graphical user interface for CrysPy.

## Example

Refine a powder pattern of PbSO4 from [`examples/`](examples/):

```python
import cryspy

rcif = cryspy.load_file("examples/rhochi_unpolarized_powder_1d_PbSO4/"
                        "rhochi_unpolarized_powder_1d_PbSO4.rcif")
result = cryspy.rhochi_rietveld_refinement(rcif)   # refines the values marked with ()
print(result["chi_sq"])
print(rcif.crystal_pbso4.cell)

with open("refined.rcif", "w") as fid:
    fid.write(rcif.to_cif())
```

More examples, one folder per experiment type, are in [`examples/`](examples/).

## Links

- Documentation and tutorials: [cryspy.fr](https://www.cryspy.fr)
- Try CrysPy in a web browser, without installing it:
  [cryspy_webapp on Binder](https://mybinder.org/v2/gh/ikibalin/cryspy_webapp/HEAD?urlpath=voila%2Frender%2Fcryspy_webapp.ipynb)
- Graphical user interface: [CrysPy Editor](https://github.com/ikibalin/cryspy_editor)
- Bug reports and feature requests: [GitHub issues](https://github.com/ikibalin/cryspy/issues)
- Contributing: [CONTRIBUTING.md](CONTRIBUTING.md)

File: tests/functional/fullprof_single_crystal_hote3/full.int
TITLE HoTe3                      
(3i4,i5,2F14.4,i5,4f8.2)
  2.36000   0   0
     2  ! Number of Propagation vectors (star_k)
   1    0.5000    0.5000    0.0000
   2    0.5000   -0.5000    0.0000
   0   0   0    1      288.8600        1.4100    1   16.13   58.25    8.29  144.74
   0  -2   0    1        0.8900        0.4900    1   17.86   47.36    8.53 -155.15
   0   2   0    2        0.7600        0.1900    1   17.86   51.75    8.82  116.42
   0   2   0    1      330.7800        1.6400    1   20.89   43.34   10.70  101.01
   0  -3   0    1      247.6300        3.4600    1   20.89   37.98    9.66 -142.20
   0  -4   0    1      250.4600        1.6500    1   24.79   30.53   11.77 -134.88
   0   4   0    2      275.3000        1.7300    1   24.79   36.29   12.57   92.53
   0   4   0    1        4.4200        0.9700    1   29.22   30.91   14.73   87.38
   0  -4   0    2        2.6000        0.5400    1   29.22   24.96   13.96 -130.32
   0  -6   0    1      272.8700        2.0300    1   34.03   20.79   16.43 -127.24
   0   6   0    2      316.0800        2.0300    1   34.03   26.85   17.19   83.97
   0  -0  -1    2       23.9640        1.5057    1   36.02   57.11   17.92  -35.00
  -1  -1  -1    1       22.8549        0.8750    1   36.02    4.40   17.82  -26.62
   0  -2  -1    1      100.7129        3.4750    1   36.87   54.38   18.38  -49.34
   0   2   1    2       97.2036        2.5260    1   36.87   -3.83   18.30  144.88
   0   2   1    1       27.0387        1.4200    1   38.52   -3.22   19.08  136.92
  -1   3  -1    2       28.6566        1.2985    1   38.52    5.46   19.14   -1.39
   0   6   0    1      256.2500        2.0900    1   39.10   23.74   19.75   81.56
   0  -6   0    2      193.9800        2.0300    1   39.10   17.62   18.95 -125.03
   0   4  -1    2       47.5187        1.1167    1   40.88   50.62   20.03   20.40
   0  -4  -1    1       46.4006        2.5089    1   40.88   46.17   20.43  -69.45
   0  -4   1    2      163.3513        8.5000    1   43.87   -5.62   21.97 -167.76
  -1  -5  -1    1      174.5147        4.8314    1   43.87    2.06   21.75  -56.61
   0  -8   0    1        8.6500        1.0200    1   44.40   15.14   21.72 -123.37
   0   8   0    2        8.6300        0.6500    1   44.40   21.31   22.33   79.77
   0  -6  -1    1       34.5005        2.9940    1   47.39   37.88   23.63  -80.96
  -1  -5  -1    2       31.7579        1.0367    1   47.39    1.55   23.51  -62.11
  -1   9   0    2      281.1228       32.6501    1   49.89  -13.18   24.53   57.91
   0   8   0    1      327.7100        2.5600    1   49.89   19.37   25.16   78.39
   1   3   0    2      266.6200        2.2500    1   51.10   56.71   25.62  133.63
   1  -3   0    1      265.4100        2.3200    1   51.10   53.72   25.02 -169.68
   0   6   1    1       80.4391        3.5300    1   51.38   -1.09   25.52  113.15
   0  -6  -1    2       75.4902        6.6692    1   51.38   34.29   25.52  -84.83
   1   3   0    1      226.3300        2.1700    1   53.01   54.44   26.68  124.18
   1  -3   0    2      197.0500        2.5000    1   53.01   50.64   25.84 -161.64
   1   5   0    2        3.0900        0.6000    1   55.50   51.75   27.77  116.42
  -1   9   0    1      191.5157       16.9198    1   55.59  -11.57   27.47   58.94
   0  10   0    2      194.3800        2.1300    1   55.59   17.78   27.95   77.30
   0  -8  -1    1      212.2195       12.7288    1   55.76   31.12   27.67  -87.89
  -1  -7  -1    2      225.1839       11.4907    1   55.76    0.70   27.67  -70.92
   1  -5   0    2      213.1600        2.7100    1   58.50   44.08   28.56 -149.91
   1   5   0    1      264.6600        3.1800    1   58.50   48.90   29.46  110.16
   1   1  -1    2       55.6100        1.3600    1   59.83   87.67   30.23  -33.08
   1  -1  -1    1       55.0300        1.1900    1   59.83   83.73   30.24  -90.56
   1   1   1    1      223.4295        2.3199    1   60.41   25.28   30.16  150.59
   1  -1  -1    2      190.5600        2.1900    1   60.41   78.59   30.30 -100.46
   0   8  -1    1       29.1584        1.4600    1   60.50   34.15   30.10   44.88
   0  -8   1    2       23.0566        1.3133    1   60.50   -5.33   30.31 -149.79
   0  10   0    1       18.1000        1.3900    1   61.50   16.47   31.09   76.42
  -1  11   0    2        9.9736        1.5350    1   61.50  -10.25   30.36   59.78
   1  -3  -1    1       45.7000        1.3200    1   61.57   73.46   30.66 -104.15
   1   3   1    2       46.8886        3.7168    1   61.57   25.14   30.73  144.83
   1  -7   0    1      177.3300        3.6900    1   61.98   40.93   30.37 -145.67
   1   7   0    2      197.4300        6.4000    1   61.98   46.07   31.16  105.11
   1   3   1    1       66.6019        1.8250    1   63.27   24.80   31.70  139.34
   1  -3  -1    2       57.7200        2.0400    1   63.27   68.51   31.41 -106.06
   1   5   1    2      208.4650       13.3250    1   65.50   24.30   32.82  134.18
   1  -5  -1    1      190.3300        2.4400    1   65.50   63.81   32.45 -107.22
   0 -10  -1    1      101.3848        2.1500    1   65.59   25.89   32.39  -92.39
  -1  -9  -1    2      106.2947        5.2985    1   65.59    0.06   32.64  -77.44
   1  -7   0    2        5.8000        0.8800    1   65.90   37.98   32.21 -142.20
   1   7   0    1        4.3000        0.4700    1   65.90   43.34   33.23  101.01
   0  12   0    2      267.2500        3.4100    1   67.63   15.38   33.95   75.68
   0 -12   0    1      261.1944       21.8581    1   67.63    9.14   33.55 -119.52
   1  -5  -1    2       30.0100        1.5800    1   68.24   59.41   33.69 -108.01
   1   5   1    1       34.3707        1.8800    1   68.24   23.67   34.40  129.40
  -1   1  -2    2       13.6394        1.8019    1   69.31   17.31   34.26  -20.51
   0   0  -2    1       18.2240        1.5900    1   69.31   45.44   34.26  -21.84
   1  -9   0    1      229.5900        3.5100    1   70.25   35.26   34.45 -139.33
   1   9   0    2      221.5300        2.6000    1   70.25   40.79   35.37   97.66
   0   2  -2    1       18.8750        2.0147    1   70.92   45.01   35.17   -8.65
   0  -2  -2    2       18.7043        1.3471    1   70.92   43.24   35.28  -41.24
   0 -10   1    2      198.4767        9.2570    1   71.01   -5.13   35.57 -144.10
  -1 -11  -1    1      214.4910        7.3846    1   71.01   -0.20   35.39  -80.06
   1   7   1    2       74.4838        3.4324    1   71.46   22.95   35.91  125.01
   1  -7  -1    1       69.0728        5.1963    1   71.46   55.33   35.37 -108.57
  -1   3  -2    1       29.5696        1.7950    1   72.51   17.41   36.02   -6.11
   0   4  -2    2       28.1943        1.5868    1   72.51   44.27   35.99   -2.47
   0 -12   0    2      145.5712       12.5615    1   74.04    8.20   36.72 -118.94
   0  12   0    1      153.3269        7.2647    1   74.04   14.44   37.20   75.07
   1  -9   0    2      142.0000        3.5500    1   75.00   32.78   36.86 -136.92
   1   9   0    1      168.8000        2.4900    1   75.00   38.44   37.83   94.87
   1   7   1    1      215.2915        4.1358    1   75.14   22.19   37.84  121.02
   1  -7  -1    2      181.9407        3.0250    1   75.14   51.58   37.14 -109.00
  -1 -11  -1    2       21.9635        2.8245    1   76.78   -0.42   38.28  -82.35
   0 -12   1    1       17.0783        2.4889    1   76.78   -5.04   38.44 -141.80
   0  -6  -2    1       56.3064        4.4181    1   77.21   38.65   38.39  -57.03
  -1  -5  -2    2       53.8026        1.5667    1   77.21   14.27   38.25  -48.17
   1   9   1    2       22.3176        1.2100    1   79.27   21.41   39.82  117.41
   1  -9  -1    1       21.4666        1.9550    1   79.27   48.14   39.19 -109.33
   1  11   0    2       11.8500        0.7600    1   80.16   36.29   40.35   92.53
   1 -11   0    1       12.2900        1.1300    1   80.16   30.53   39.40 -134.88
   0   6  -2    1       42.9232        1.5400    1   80.29   40.72   39.74   13.24
   0  -6  -2    2       42.2908        1.5632    1   80.29   36.91   40.08  -61.29
   0  14   0    2       16.4447        1.3000    1   80.75   13.64   40.51   74.54
  -1  13   0    1       16.9486        1.1300    1   80.75   -7.38   40.10   61.57
   0 -12  -1    2       96.3374       10.5606    1   82.92   20.22   41.04  -96.74
   0  12   1    1      105.7929        6.2258    1   82.92    0.62   41.40   95.65
   0   8   2    2        5.9300        1.5100    1   83.85  -12.86   41.82  124.42
   1   9   1    1       91.2370        1.8850    1   83.86   20.63   42.24  114.15
   1  -9  -1    2       75.5584        2.6793    1   83.86   45.01   41.49 -109.59
   1 -11   0    2      194.5500        2.7700    1   85.74   28.48   42.29 -133.14
   1  11   0    1      215.1200        4.4200    1   85.74   34.32   43.17   90.55
   1  -1  -2    1       68.6335        3.2865    1   87.31   67.69   43.70  -34.92
  -2   0  -2    2       77.3998        1.8300    1   87.31   -5.76   43.44  -23.65
  -1  15   0    2      223.5340       21.9176    1   87.84   -6.68   43.63   62.00
   0  14   0    1      233.9344       11.0050    1   87.84   12.93   44.11   74.09
   0  -8  -2    2       77.5830        4.3257    1   87.89   33.40   43.84  -68.48
   0   8  -2    1       80.3113        3.6737    1   87.89   37.84   43.59   21.25
  -2   2  -2    1       81.2032        4.3967    1   88.82   -5.05   44.29  -12.03
   1   3   2    2       74.7477        1.8467    1   88.82    6.11   44.28  148.62
   1  11  -1    2      182.3409        2.3950    1   88.91   48.43   44.58   65.53
   1 -11  -1    1      180.9468        2.9681    1   88.91   42.15   44.02 -109.81
   2   2   0    1      176.9000        2.3800    1   89.11   58.25   44.83  144.74
   0  14   1    2      185.8466       10.4280    1   89.49    0.79   44.62   93.88
   0 -14  -1    1      188.9286       13.2506    1   89.49   18.75   44.39  -97.80
