Repository: ikibalin/cryspy

# CrysPy
**CrysPy** is a crystallographic Python library for the analysis of
polarized and unpolarized neutron diffraction data, and of X-ray diffraction
data. It handles powders and single crystals: nuclear and magnetic structure
refinement, local magnetic susceptibility, and the reconstruction of spin and
magnetization densities by the maximum entropy method.

## Features

- Refinement (RhoChi) of single-crystal and powder data: polarized and
  unpolarized neutrons, X-rays, 1D and 2D powder patterns, time of flight.
- Magnetic structures in magnetic space groups (`mcif`), local magnetic
  anisotropy by the susceptibility approach.
- Spin and magnetization density reconstruction by the maximum entropy
  method (MEMPy).
- Input and output in `.rcif`, a CIF-like format built on the IUCr Core CIF
  dictionary, so data and results can be archived and exchanged.
- Works in scripts and Jupyter notebooks on Windows, macOS and Linux.
  [CrysPy Editor](https://github.com/ikibalin/cryspy_editor) is the
  graphical user interface for CrysPy.

## Example

Refine a powder pattern of PbSO4 from [`examples/`](examples/):

```python
import cryspy

rcif = cryspy.load_file("examples/rhochi_unpolarized_powder_1d_PbSO4/"
                        "rhochi_unpolarized_powder_1d_PbSO4.rcif")
result = cryspy.rhochi_rietveld_refinement(rcif)   # refines the values marked with ()
print(result["chi_sq"])
print(rcif.crystal_pbso4.cell)

with open("refined.rcif", "w") as fid:
    fid.write(rcif.to_cif())
```

More examples, one folder per experiment type, are in [`examples/`](examples/).

## Links

- Documentation and tutorials: [cryspy.fr](https://www.cryspy.fr)
- Try CrysPy in a web browser, without installing it:
  [cryspy_webapp on Binder](https://mybinder.org/v2/gh/ikibalin/cryspy_webapp/HEAD?urlpath=voila%2Frender%2Fcryspy_webapp.ipynb)
- Graphical user interface: [CrysPy Editor](https://github.com/ikibalin/cryspy_editor)
- Bug reports and feature requests: [GitHub issues](https://github.com/ikibalin/cryspy/issues)
- Contributing: [CONTRIBUTING.md](CONTRIBUTING.md)

File: unpolarized_powder_1d_Fe3O4_0T/main.rcif
global_

_refine_ls_goodness_of_fit_all 3.038
_refine_ls_number_reflns 381

_add_url pnd_data.rcif
_add_url pnd_calc.rcif


data_Fe3O4

_space_group_name_H-M_alt "F d -3 m"
_space_group_IT_coordinate_system_code 2

_cell_length_a 8.56(16)
_cell_length_b 8.56000
_cell_length_c 8.56000
_cell_angle_alpha 90.00
_cell_angle_beta 90.00
_cell_angle_gamma 90.00

loop_
_atom_site_label
_atom_site_type_symbol
_atom_site_fract_x
_atom_site_fract_y
_atom_site_fract_z
_atom_site_occupancy
_atom_site_adp_type
_atom_site_U_iso_or_equiv
_atom_site_multiplicity
_atom_site_Wyckoff_symbol
Fe3A   Fe3+   0.125000   0.125000   0.125000   1.0   Uani   0.0   8    a  
Fe3B   Fe3+   0.500000   0.500000   0.500000   1.0   Uani   0.0   16   d  
O1     O2-    0.255210   0.255210   0.255210   1.0   Uiso   0.0   32   e  

loop_
_atom_site_aniso_label
_atom_site_aniso_U_11
_atom_site_aniso_U_22
_atom_site_aniso_U_33
_atom_site_aniso_U_12
_atom_site_aniso_U_13
_atom_site_aniso_U_23
Fe3A   0.00000   0.00000   0.00000   0.00000   0.00000   0.00000  
Fe3B   0.00000   0.00000   0.00000   0.00000   0.00000   0.00000  

loop_
_atom_site_susceptibility_label
_atom_site_susceptibility_chi_type
_atom_site_susceptibility_chi_11
_atom_site_susceptibility_chi_22
_atom_site_susceptibility_chi_33
_atom_site_susceptibility_chi_12
_atom_site_susceptibility_chi_13
_atom_site_susceptibility_chi_23
Fe3A   Cani   -3.468(92)   -3.46800   -3.46800   0.00000   0.00000   0.00000  
Fe3B   Cani   3.040(85)    3.04000    3.04000    0.00000   0.00000   0.00000  

loop_
_atom_site_scat_label
_atom_site_scat_type_symbol
_atom_site_scat_Lande
_atom_site_scat_kappa
Fe3A   Fe3+   2.0   1.0  
Fe3B   Fe3+   2.0   1.0  


data_pnd
_setup_wavelength 0.8400
_setup_field 1.00
_setup_offset_2theta -0.385

_pd_instr_resolution_U 16.97760
_pd_instr_resolution_V -2.83572
_pd_instr_resolution_W 0.57631
_pd_instr_resolution_X 0.00000
_pd_instr_resolution_Y 0.00000

_diffrn_radiation_polarization 0.0
_diffrn_radiation_efficiency 1.0

_chi2_sum True
_chi2_diff False
_chi2_up False
_chi2_down False

_range_2theta_min 4.0
_range_2theta_max 80.0

_extinction_model gauss
_extinction_mosaicity 0.0
_extinction_radius 0.0

_pd_instr_reflex_asymmetry_p1 0.0
_pd_instr_reflex_asymmetry_p2 0.0
_pd_instr_reflex_asymmetry_p3 0.0
_pd_instr_reflex_asymmetry_p4 0.0

loop_
_phase_label
_phase_scale
_phase_igsize
Fe3O4   0.04762   0.0  

loop_
_pd_background_2theta
_pd_background_intensity
4.5    256.0  
40.0   158.0  
80.0   65.0
