Repository: ikibalin/cryspy

# CrysPy
**CrysPy** is a crystallographic Python library for the analysis of
polarized and unpolarized neutron diffraction data, and of X-ray diffraction
data. It handles powders and single crystals: nuclear and magnetic structure
refinement, local magnetic susceptibility, and the reconstruction of spin and
magnetization densities by the maximum entropy method.

## Features

- Refinement (RhoChi) of single-crystal and powder data: polarized and
  unpolarized neutrons, X-rays, 1D and 2D powder patterns, time of flight.
- Magnetic structures in magnetic space groups (`mcif`), local magnetic
  anisotropy by the susceptibility approach.
- Spin and magnetization density reconstruction by the maximum entropy
  method (MEMPy).
- Input and output in `.rcif`, a CIF-like format built on the IUCr Core CIF
  dictionary, so data and results can be archived and exchanged.
- Works in scripts and Jupyter notebooks on Windows, macOS and Linux.
  [CrysPy Editor](https://github.com/ikibalin/cryspy_editor) is the
  graphical user interface for CrysPy.

## Example

Refine a powder pattern of PbSO4 from [`examples/`](examples/):

```python
import cryspy

rcif = cryspy.load_file("examples/rhochi_unpolarized_powder_1d_PbSO4/"
                        "rhochi_unpolarized_powder_1d_PbSO4.rcif")
result = cryspy.rhochi_rietveld_refinement(rcif)   # refines the values marked with ()
print(result["chi_sq"])
print(rcif.crystal_pbso4.cell)

with open("refined.rcif", "w") as fid:
    fid.write(rcif.to_cif())
```

More examples, one folder per experiment type, are in [`examples/`](examples/).

## Links

- Documentation and tutorials: [cryspy.fr](https://www.cryspy.fr)
- Try CrysPy in a web browser, without installing it:
  [cryspy_webapp on Binder](https://mybinder.org/v2/gh/ikibalin/cryspy_webapp/HEAD?urlpath=voila%2Frender%2Fcryspy_webapp.ipynb)
- Graphical user interface: [CrysPy Editor](https://github.com/ikibalin/cryspy_editor)
- Bug reports and feature requests: [GitHub issues](https://github.com/ikibalin/cryspy/issues)
- Contributing: [CONTRIBUTING.md](CONTRIBUTING.md)

File: itables.txt (part 1 of 2)
1 P1               Triclinic
choice: 1
centr: false
pcentr: 0, 0, 0
symmetry: x,y,z

2 P-1              Triclinic
choice: 1
centr: true
pcentr: 0, 0, 0
symmetry: x,y,z

3 P2               Monoclinic
choice: 1
centr: false
pcentr: 0, 0, 0
symmetry: x,y,z
symmetry: -x,y,-z

4 P2(1)            Monoclinic
choice: 1
centr: false
pcentr: 0, 0, 0
symmetry: x,y,z
symmetry: -x,y+1/2,-z

5 C2               Monoclinic
choice: 1
centr: false
pcentr: 0, 0, 0
symmetry: x,y,z
symmetry: -x,y,-z

6 Pm               Monoclinic
choice: 1
centr: false
pcentr: 0, 0, 0
symmetry: x,y,z
symmetry: x,-y,z

7 Pc               Monoclinic
choice: 1
centr: false
pcentr: 0, 0, 0
symmetry: x,y,z
symmetry: x,-y,1/2+z

8 Cm               Monoclinic
choice: 1
centr: false
pcentr: 0, 0, 0
symmetry: x,y,z
symmetry: x,-y,z

9 Cc               Monoclinic
choice: 1
centr: false
pcentr: 0, 0, 0
symmetry: x,y,z
symmetry: x,-y,1/2+z

10 P2/m            Monoclinic
choice: 1
centr: true
pcentr: 0, 0, 0
symmetry: x,y,z
symmetry: x,-y,z

11 P2(1)/m         Monoclinic
choice: 1
centr: true
pcentr: 0, 0, 0
symmetry: x,y,z
symmetry: -x,1/2+y,-z

12 C2/m            Monoclinic
choice: 1
centr: true
pcentr: 0, 0, 0
symmetry: x,y,z
symmetry: x,-y,z

13 P2/c            Monoclinic
choice: 1
centr: true
pcentr: 0, 0, 0
symmetry: x,y,z
symmetry: -x,y,1/2-z

14 P2(1)/c         Monoclinic
choice: 1
centr: true
pcentr: 0, 0, 0
symmetry: x,y,z
symmetry: -x,1/2+y,1/2-z

14 P12(1)/n        Monoclinic
choice: 1
centr: true
pcentr: 0, 0, 0
symmetry: x,y,z
symmetry: 1/2-x,1/2+y,1/2-z


15 C2/c            Monoclinic
choice: 1
centr: true
pcentr: 0, 0, 0
symmetry: x,y,z
symmetry: -x,y,1/2-z

16 P222            Orthorhombic
choice: 1
centr: false
pcentr: 0, 0, 0
symmetry: x,y,z
symmetry: -x,-y,z
symmetry: -x,y,-z
symmetry: x,-y,-z

17 P222(1)         Orthorhombic
choice: 1
centr: false
pcentr: 0, 0, 0
symmetry: x,y,z
symmetry: -x,-y,1/2+z
symmetry: -x,y,1/2-z
symmetry: x,-y,-z

17 P2(1)22         Orthorhombic
choice: 2
centr: false
pcentr: 0, 0, 0
symmetry: x,y,z
symmetry: 1/2+x,-y,-z
symmetry: 1/2-x,-y,z
symmetry: -x,y,-z

18 P2(1)2(1)2      Orthorhombic
choice: 1
centr: false
pcentr: 0, 0, 0
symmetry: x,y,z
symmetry: -x,-y,z
symmetry: 1/2-x,1/2+y,-z
symmetry: 1/2+x,1/2-y,-z

18 P2(1)2(1)2      Orthorhombic
choice: 2
centr: false
pcentr: 0, 0, 0
symmetry: x,y,z
symmetry: -x,1/2+y,-z
symmetry: 1/2+x,-y,-z
symmetry: 1/2-x,1/2-y,z

19 P2(1)2(1)2(1)   Orthorhombic
choice: 1
centr: false
pcentr: 0, 0, 0
symmetry: x,y,z
symmetry: 1/2-x,-y,1/2+z
symmetry: -x,1/2+y,1/2-z
symmetry: 1/2+x,1/2-y,-z

20 C222(1)         Orthorhombic
choice: 1
centr: false
pcentr: 0, 0, 0
symmetry: x,y,z
symmetry: -x,-y,1/2+z
symmetry: -x,y,1/2-z
symmetry: x,-y,-z

21 C222            Orthorhombic
choice: 1
centr: false
pcentr: 0, 0, 0
symmetry: x,y,z
symmetry: -x,-y,z
symmetry: -x,y,-z
symmetry: x,-y,-z

22 F222            Orthorhombic
choice: 1
centr: false
pcentr: 0, 0, 0
symmetry: x,y,z
symmetry: -x,-y,z
symmetry: -x,y,-z
symmetry: x,-y,-z

23 I222            Orthorhombic
choice: 1
centr: false
pcentr: 0, 0, 0
symmetry: x,y,z
symmetry: -x,-y,z
symmetry: x,-y,-z
symmetry: -x,y,-z

24 I2(1)2(1)2(1)   Orthorhombic
choice: 1
centr: false
pcentr: 0, 0, 0
symmetry: x,y,z
symmetry: 1/2-x,-y,1/2+z
symmetry: -x,1/2+y,1/2-z
symmetry: 1/2+x,1/2-y,-z

25 Pmm2            Orthorhombic
choice: 1
centr: false
pcentr: 0, 0, 0
symmetry: x,y,z
symmetry: -x,-y,z
symmetry: x,-y,z
symmetry: -x,y,z

26 Pmc2(1)         Orthorhombic
choice: 1
centr: false
pcentr: 0, 0, 0
symmetry: x,y,z
symmetry: -x,-y,z+1/2
symmetry: x,-y,z+1/2
symmetry: -x,y,z

27 Pcc2            Orthorhombic
choice: 1
centr: false
pcentr: 0, 0, 0
symmetry: x,y,z
symmetry: -x,-y,z
symmetry: x,-y,z+1/2
symmetry: -x,y,z+1/2

28 Pma2            Orthorhombic
choice: 1
centr: false
pcentr: 0, 0, 0
symmetry: x,y,z
symmetry: -x,-y,z
symmetry: x+1/2,-y,z
symmetry: -x+1/2,y,z

29 Pca2(1)         Orthorhombic
choice: 1
centr: false
pcentr: 0, 0, 0
symmetry: x,y,z
symmetry: -x,-y,z+1/2
symmetry: x+1/2,-y,z
symmetry: -x+1/2,y,z+1/2

30 Pnc2            Orthorhombic
choice: 1
centr: false
pcentr: 0, 0, 0
symmetry: x,y,z
symmetry: -x,-y,z
symmetry: x,-y+1/2,z+1/2
symmetry: -x,y+1/2,z+1/2

31 Pmn2(1)         Orthorhombic
choice: 1
centr: false
pcentr: 0, 0, 0
symmetry: x,y,z
symmetry: -x+1/2,-y,z+1/2
symmetry: x+1/2,-y,z+1/2
symmetry: -x,y,z

32 Pba2            Orthorhombic
choice: 1
centr: false
pcentr: 0, 0, 0
symmetry: x,y,z
symmetry: -x,-y,z
symmetry: x+1/2,-y+1/2,z
symmetry: -x+1/2,y+1/2,z

33 Pna2(1)         Orthorhombic
choice: 1
centr: false
pcentr: 0, 0, 0
symmetry: x,y,z
symmetry: -x,-y,z+1/2
symmetry: x+1/2,-y+1/2,z
symmetry: -x+1/2,y+1/2,z+1/2

34 Pnn2            Orthorhombic
choice: 1
centr: false
pcentr: 0, 0, 0
symmetry: x,y,z
symmetry: -x,-y,z
symmetry: x+1/2,-y+1/2,z+1/2
symmetry: -x+1/2,y+1/2,z+1/2

35 Cmm2            Orthorhombic
choice: 1
centr: false
pcentr: 0, 0, 0
symmetry: x,y,z
symmetry: -x,-y,z
symmetry: x,-y,z
symmetry: -x,y,z

36 Cmc2(1)         Orthorhombic
choice: 1
centr: false
pcentr: 0, 0, 0
symmetry: x,y,z
symmetry: -x,-y,z+1/2
symmetry: x,-y,z+1/2
symmetry: -x,y,z

37 Ccc2            Orthorhombic
choice: 1
centr: false
pcentr: 0, 0, 0
symmetry: x,y,z
symmetry: -x,-y,z
symmetry: x,-y,z+1/2
symmetry: -x,y,z+1/2

38 Amm2            Orthorhombic
choice: 1
centr: false
pcentr: 0, 0, 0
symmetry: x,y,z
symmetry: -x,-y,z
symmetry: x,-y,z
symmetry: -x,y,z

39 Abm2            Orthorhombic
choice: 1
centr: false
pcentr: 0, 0, 0
symmetry: x,y,z
symmetry: -x,-y,z
symmetry: x,-y+1/2,z
symmetry: -x,y+1/2,z

40 Ama2            Orthorhombic
choice: 1
centr: false
pcentr: 0, 0, 0
symmetry: x,y,z
symmetry: -x,-y,z
symmetry: x+1/2,-y,z
symmetry: -x+1/2,y,z

41 Aba2            Orthorhombic
choice: 1
centr: false
pcentr: 0, 0, 0
symmetry: x,y,z
symmetry: -x,-y,z
symmetry: x+1/2,-y+1/2,z
symmetry: -x+1/2,y+1/2,z

42 Fmm2            Orthorhombic
choice: 1
centr: false
pcentr: 0, 0, 0
symmetry: x,y,z
symmetry: -x,-y,z
symmetry: x,-y,z
symmetry: -x,y,z

43 Fdd2            Orthorhombic
choice: 1
centr: false
pcentr: 0, 0, 0
symmetry: x,y,z
symmetry: -x,-y,z
symmetry: x+1/4,-y+1/4,z+1/4
symmetry: -x+1/4,y+1/4,z+1/4

44 Imm2            Orthorhombic
choice: 1
centr: false
pcentr: 0, 0, 0
symmetry: x,y,z
symmetry: -x,-y,z
symmetry: x,-y,z
symmetry: -x,y,z

45 Iba2            Orthorhombic
choice: 1
centr: false
pcentr: 0, 0, 0
symmetry: x,y,z
symmetry: -x,-y,z
symmetry: x+1/2,-y+1/2,z
symmetry: -x+1/2,y+1/2,z

46 Ima2            Orthorhombic
choice: 1
centr: false
pcentr: 0, 0, 0
symmetry: x,y,z
symmetry: -x,-y,z
symmetry: x+1/2,-y,z
symmetry: -x+1/2,y,z

47 Pmmm            Orthorhombic
choice: 1
centr: true
pcentr: 0, 0, 0
symmetry: x,y,z
symmetry: -x,-y,z
symmetry: -x,y,-z
symmetry: x,-y,-z

48 Pnnn            Orthorhombic
choice: 1
centr: true
pcentr: 0.25, 0.25, 0.2
symmetry: x,y,z
symmetry: -x,-y,z
symmetry: -x,y,-z
symmetry: x,-y,-z

48 Pnnn            Orthorhombic
choice: 2
centr: true
pcentr: 0, 0, 0
symmetry: x,y,z
symmetry: -x+1/2,-y+1/2,z
symmetry: -x+1/2,y,-z+1/2
symmetry: x,-y+1/2,-z+1/2

49 Pccm            Orthorhombic
choice: 1
centr: true
pcentr: 0, 0, 0
symmetry: x,y,z
symmetry: -x,-y,z
symmetry: -x,y,-z+1/2
symmetry: x,-y,-z+1/2

50 Pban            Orthorhombic
choice: 1
centr: true
pcentr: 0.25, 0.25, 0
symmetry: x,y,z
symmetry: -x,-y,z
symmetry: -x,y,-z
symmetry: x,-y,-z

50 Pban            Orthorhombic
choice: 2
centr: true
pcentr: 0, 0, 0
symmetry: x,y,z
symmetry: -x+1/2,-y+1/2,z
symmetry: -x+1/2,y,-z
symmetry: x,-y+1/2,-z

51 Pmma            Orthorhombic
choice: 1
centr: true
pcentr: 0, 0, 0
symmetry: x,y,z
symmetry: -x+1/2,-y,z
symmetry: -x,y,-z
symmetry: x+1/2,-y,-z

52 Pnna            Orthorhombic
choice: 1
centr: true
pcentr: 0, 0, 0
symmetry: x,y,z
symmetry: -x+1/2,-y,z
symmetry: -x+1/2,y+1/2,-z+1/2
symmetry: x,-y+1/2,-z+1/2

53 Pmna            Orthorhombic
choice: 1
centr: true
pcentr: 0, 0, 0
symmetry: x,y,z
symmetry: -x+1/2,-y,z+1/2
symmetry: -x+1/2,y,-z+1/2
symmetry: x,-y,-z

54 Pcca            Orthorhombic
choice: 1
centr: true
pcentr: 0, 0, 0
symmetry: x,y,z
symmetry: -x+1/2,-y,z
symmetry: -x,y,-z+1/2
symmetry: x+1/2,-y,-z+1/2

55 Pbam            Orthorhombic
choice: 1
centr: true
pcentr: 0, 0, 0
symmetry: x,y,z
symmetry: -x,-y,z
symmetry: -x+1/2,y+1/2,-z
symmetry: x+1/2,-y+1/2,-z

56 Pccn            Orthorhombic
choice: 1
centr: true
pcentr: 0, 0, 0
symmetry: x,y,z
symmetry: -x+1/2,-y+1/2,z
symmetry: -x,y+1/2,-z+1/2
symmetry: x+1/2,-y,-z+1/2

57 Pbcm            Orthorhombic
choice: 1
centr: true
pcentr: 0, 0, 0
symmetry: x,y,z
symmetry: -x,-y,z+1/2
symmetry: -x,y+1/2,-z+1/2
symmetry: x,-y+1/2,-z

58 Pnnm            Orthorhombic
choice: 1
centr: true
pcentr: 0, 0, 0
symmetry: x,y,z
symmetry: -x,-y,z
symmetry: -x+1/2,y+1/2,-z+1/2
symmetry: x+1/2,-y+1/2,-z+1/2

59 Pmmn            Orthorhombic
choice: 1
centr: true
pcentr: 0.25, 0.25, 0
symmetry: x,y,z
symmetry: -x,-y,z
symmetry: x,-y,z
symmetry: -x,y,z

59 Pmmn            Orthorhombic
choice: 2
centr: true
pcentr: 0, 0, 0
symmetry: x,y,z
symmetry: -x+1/2,-y+1/2,z
symmetry: -x,y+1/2,-z
symmetry: x+1/2,-y,-z

60 Pbcn            Orthorhombic
choice: 1
centr: true
pcentr: 0, 0, 0
symmetry: x,y,z
symmetry: -x+1/2,-y+1/2,z+1/2
symmetry: -x,y,-z+1/2
symmetry: x+1/2,-y+1/2,-z

61 Pbca            Orthorhombic
choice: 1
centr: true
pcentr: 0, 0, 0
symmetry: x,y,z
symmetry: -x+1/2,-y,z+1/2
symmetry: -x,y+1/2,-z+1/2
symmetry: x+1/2,-y+1/2,-z

62 Pnma            Orthorhombic
choice: 1
centr: true
pcentr: 0, 0, 0
symmetry: x,y,z
symmetry: -x+1/2,-y,z+1/2
symmetry: -x,y+1/2,-z
symmetry: x+1/2,-y+1/2,-z+1/2

63 Cmcm            Orthorhombic
choice: 1
centr: true
pcentr: 0, 0, 0
symmetry: x,y,z
symmetry: -x,-y,z+1/2
symmetry: -x,y,-z+1/2
symmetry: x,-y,-z

64 Cmca            Orthorhombic
choice: 1
centr: true
pcentr: 0, 0, 0
symmetry: x,y,z
symmetry: -x,-y+1/2,z+1/2
symmetry: -x,y+1/2,-z+1/2
symmetry: x,-y,-z

65 Cmmm            Orthorhombic
choice: 1
centr: true
pcentr: 0, 0, 0
symmetry: x,y,z
symmetry: -x,-y,z
symmetry: -x,y,-z
symmetry: x,-y,-z

66 Cccm            Orthorhombic
choice: 1
centr: true
pcentr: 0, 0, 0
symmetry: x,y,z
symmetry: -x,-y,z
symmetry: -x,y,-z+1/2
symmetry: x,-y,-z+1/2

67 Cmma            Orthorhombic
choice: 1
centr: true
pcentr: 0, 0, 0
symmetry: x,y,z
symmetry: -x,-y+1/2,z
symmetry: -x,y+1/2,-z
symmetry: x,-y,-z

68 Ccca            Orthorhombic
choice: 1
centr: true
pcentr: 0, 0.25, 0.25
symmetry: x,y,z
symmetry: -x+1/2,-y+1/2,z
symmetry: -x,y,-z
symmetry: x+1/2,-y+1/2,-z

68 Ccca            Orthorhombic
choice: 2
centr: true
pcentr: 0, 0, 0
symmetry: x,y,z
symmetry: -x+1/2,-y,z
symmetry: -x,y,-z+1/2
symmetry: x+1/2,-y,-z+1/2

69 Fmmm            Orthorhombic
choice: 1
centr: true
pcentr: 0, 0, 0
symmetry: x,y,z
symmetry: -x,-y,z
symmetry: -x,y,-z
symmetry: x,-y,-z

70 Fddd            Orthorhombic
choice: 1
centr: true
pcentr: -0.125, -0.125, -0.125
symmetry: x,y,z
symmetry: -x,-y,z
symmetry: -x,y,-z
symmetry: x,-y,-z

70 Fddd            Orthorhombic
choice: 2
centr: true
pcentr: 0, 0, 0
symmetry: x,y,z
symmetry: -x+3/4,-y+3/4,z
symmetry: -x+3/4,y,-z+3/4
symmetry: x,-y+3/4,-z+3/4

71 Immm            Orthorhombic
choice: 1
centr: true
pcentr: 0, 0, 0
symmetry: x,y,z
symmetry: -x,-y,z
symmetry: -x,y,-z
symmetry: x,-y,-z

72 Ibam            Orthorhombic
choice: 1
centr: true
pcentr: 0, 0, 0
symmetry: x,y,z
symmetry: -x,-y,z
symmetry: -x+1/2,y+1/2,-z
symmetry: x+1/2,-y+1/2,-z

73 Ibca            Orthorhombic
choice: 1
centr: true
pcentr: 0, 0, 0
symmetry: x,y,z
symmetry: -x+1/2,-y,z+1/2
symmetry: -x,y+1/2,-z+1/2
symmetry: x+1/2,-y+1/2,-z

74 Imma            Orthorhombic
choice: 1
centr: true
pcentr: 0, 0, 0
symmetry: x,y,z
symmetry: -x,-y+1/2,z
symmetry: -x,y+1/2,-z
symmetry: x,-y,-z

75 P4              Tetragonal
choice: 1
centr: false
pcentr: 0, 0, 0
symmetry: x,y,z
symmetry: -x,-y,z
symmetry: -y,x,z
symmetry: y,-x,z

76 P4(1)           Tetragonal
choice: 1
centr: false
pcentr: 0, 0, 0
symmetry: x,y,z
symmetry: -x,-y,z+1/2
symmetry: -y,x,z+1/4
symmetry: y,-x,z+3/4

77 P4(2)           Tetragonal
choice: 1
centr: false
pcentr: 0, 0, 0
symmetry: x,y,z
symmetry: -x,-y,z
symmetry: -y,x,z+1/2
symmetry: y,-x,z+1/2

78 P4(3)           Tetragonal
choice: 1
centr: false
pcentr: 0, 0, 0
symmetry: x,y,z
symmetry: -x,-y,z+1/2
symmetry: -y,x,z+3/4
symmetry: y,-x,z+1/4

79 I4              Tetragonal
choice: 1
centr: false
pcentr: 0, 0, 0
symmetry: x,y,z
symmetry: -x,-y,z
symmetry: -y,x,z
symmetry: y,-x,z

80 I4(1)           Tetragonal
choice: 1
centr: false
pcentr: 0, 0, 0
symmetry: x,y,z
symmetry: -x+1/2,-y+1/2,z+1/2
symmetry: -y,x+1/2,z+1/4
symmetry: y+1/2,-x,z+3/4

81 P-4             Tetragonal
choice: 1
centr: false
pcentr: 0, 0, 0
symmetry: x,y,z
symmetry: -x,-y,z
symmetry: y,-x,-z
symmetry: -y,x,-z

82 I-4             Tetragonal
choice: 1
centr: false
pcentr: 0, 0, 0
symmetry: x,y,z
symmetry: -x,-y,z
symmetry: y,-x,-z
symmetry: -y,x,-z

83 P4/m            Tetragonal
choice: 1
centr: true
pcentr: 0, 0, 0
symmetry: x,y,z
symmetry: -x,-y,z
symmetry: -y,x,z
symmetry: y,-x,z

84 P4(2)/m         Tetragonal
choice: 1
centr: true
pcentr: 0, 0, 0
symmetry: x,y,z
symmetry: -x,-y,z
symmetry: -y,x,z+1/2
symmetry: y,-x,z+1/2

85 P4/n            Tetragonal
choice: 1
centr: true
pcentr: -0.25, 0.25, 0
symmetry: x,y,z
symmetry: -x,-y,z
symmetry: y,-x,-z
symmetry: -y,x,-z

85 P4/n            Tetragonal
choice: 2
centr: true
pcentr: 0, 0, 0
symmetry: x,y,z
symmetry: -x+1/2,-y+1/2,z
symmetry: -y+1/2,x,z
symmetry: y,-x+1/2,z

86 P4(2)/n         Tetragonal
choice: 1
centr: true
pcentr: -0.25, -0.25, -0.25
symmetry: x,y,z
symmetry: -x,-y,z
symmetry: y,-x,-z
symmetry: -y,x,-z

86 P4(2)/n         Tetragonal
choice: 2
centr: true
pcentr: 0, 0, 0
symmetry: x,y,z
symmetry: -x+1/2,-y+1/2,z
symmetry: -y,x+1/2,z+1/2
symmetry: y+1/2,-x,z+1/2

87 I4/m            Tetragonal
choice: 1
centr: true
pcentr: 0, 0, 0
symmetry: x,y,z
symmetry: -x,-y,z
symmetry: -y,x,z
symmetry: y,-x,z

88 I4(1)/a         Tetragonal
choice: 1
centr: true
pcentr: 0, -0.25, -0.125
symmetry: x,y,z
symmetry: -x+1/2,-y+1/2,z+1/2
symmetry: -y,x+1/2,z+1/4
symmetry: y+1/2,-x,z+3/4

88 I4(1)/a         Tetragonal
choice: 2
centr: true
pcentr: 0, 0, 0
symmetry: x,y,z
symmetry: -x+1/2,-y,z+1/2
symmetry: -y+3/4,x+1/4,z+1/4
symmetry: y+3/4,-x+3/4,z+3/4

89 P422            Tetragonal
choice: 1
centr: false
pcentr: 0, 0, 0
symmetry: x,y,z
symmetry: -x,-y,z
symmetry: -y,x,z
symmetry: y,-x,z
symmetry: -x,y,-z
symmetry: x,-y,-z
symmetry: y,x,-z
symmetry: -y,-x,-z

90 P42(1)2         Tetragonal
choice: 1
centr: false
pcentr: 0, 0, 0
symmetry: x,y,z
symmetry: -x,-y,z
symmetry: -y+1/2,x+1/2,z
symmetry: y+1/2,-x+1/2,z
symmetry: -x+1/2,y+1/2,-z
symmetry: x+1/2,-y+1/2,-z
symmetry: y,x,-z
symmetry: -y,-x,-z

91 P4(1)22         Tetragonal
choice: 1
centr: false
pcentr: 0, 0, 0
symmetry: x,y,z
symmetry: -x,-y,z+1/2
symmetry: -y,x,z+1/4
symmetry: y,-x,z+3/4
symmetry: -x,y,-z
symmetry: x,-y,-z+1/2
symmetry: y,x,-z+3/4
symmetry: -y,-x,-z+1/4

92 P4(1)2(1)2      Tetragonal
choice: 1
centr: false
pcentr: 0, 0, 0
symmetry: x,y,z
symmetry: -x,-y,z+1/2
symmetry: -y+1/2,x+1/2,z+1/4
symmetry: y+1/2,-x+1/2,z+3/4
symmetry: -x+1/2,y+1/2,-z+1/4
symmetry: x+1/2,-y+1/2,-z+3/4
symmetry: y,x,-z
symmetry: -y,-x,-z+1/2

93 P4(2)22         Tetragonal
choice: 1
centr: false
pcentr: 0, 0, 0
symmetry: x,y,z
symmetry: -x,-y,z
symmetry: -y,x,z+1/2
symmetry: y,-x,z+1/2
symmetry: -x,y,-z
symmetry: x,-y,-z
symmetry: y,x,-z+1/2
symmetry: -y,-x,-z+1/2

94 P4(2)2(1)2      Tetragonal
choice: 1
centr: false
pcentr: 0, 0, 0
symmetry: x,y,z
symmetry: -x,-y,z
symmetry: -y+1/2,x+1/2,z+1/2
symmetry: y+1/2,-x+1/2,z+1/2
symmetry: -x+1/2,y+1/2,-z+1/2
symmetry: x+1/2,-y+1/2,-z+1/2
symmetry: y,x,-z
symmetry: -y,-x,-z

95 P4(3)22         Tetragonal
choice: 1
centr: false
pcentr: 0, 0, 0
symmetry: x,y,z
symmetry: -x,-y,z+1/2
symmetry: -y,x,z+3/4
symmetry: y,-x,z+1/4
symmetry: -x,y,-z
symmetry: x,-y,-z+1/2
symmetry: y,x,-z+1/4
symmetry: -y,-x,-z+3/4

96 P4(3)2(1)2      Tetragonal
choice: 1
centr: false
pcentr: 0, 0, 0
symmetry: x,y,z
symmetry: -x,-y,z+1/2
symmetry: -y+1/2,x+1/2,z+3/4
symmetry: y+1/2,-x+1/2,z+1/4
symmetry: -x+1/2,y+1/2,-z+3/4
symmetry: x+1/2,-y+1/2,-z+1/4
symmetry: y,x,-z
symmetry: -y,-x,-z+1/2

97 I422            Tetragonal
choice: 1
centr: false
pcentr: 0, 0, 0
symmetry: x,y,z
symmetry: -x,-y,z
symmetry: -y,x,z
symmetry: y,-x,z
symmetry: -x,y,-z
symmetry: x,-y,-z
symmetry: y,x,-z
symmetry: -y,-x,-z

98 I4(1)22         Tetragonal
choice: 1
centr: false
pcentr: 0, 0, 0
symmetry: x,y,z
symmetry: -x+1/2,-y+1/2,z+1/2
symmetry: -y,x+1/2,z+1/4
symmetry: y+1/2,-x,z+3/4
symmetry: -x+1/2,y,-z+3/4
symmetry: x,-y+1/2,-z+1/4
symmetry: y+1/2,x+1/2,-z+1/2
symmetry: -y,-x,-z

99 P4mm            Tetragonal
choice: 1
centr: false
pcentr: 0, 0, 0
symmetry: x,y,z
symmetry: -x,-y,z
symmetry: -y,x,z
symmetry: y,-x,z
symmetry: x,-y,z
symmetry: -x,y,z
symmetry: -y,-x,z
symmetry: y,x,z

100 P4bm           Tetragonal
choice: 1
centr: false
pcentr: 0, 0, 0
symmetry: x,y,z
symmetry: -x,-y,z
symmetry: -y,x,z
symmetry: y,-x,z
symmetry: x+1/2,-y+1/2,z
symmetry: -x+1/2,y+1/2,z
symmetry: -y+1/2,-x+1/2,z
symmetry: y+1/2,x+1/2,z

101 P4(2)cm        Tetragonal
choice: 1
centr: false
pcentr: 0, 0, 0
symmetry: x,y,z
symmetry: -x,-y,z
symmetry: -y,x,z+1/2
symmetry: y,-x,z+1/2
symmetry: x,-y,z+1/2
symmetry: -x,y,z+1/2
symmetry: -y,-x,z
symmetry: y,x,z

102 P4(2)nm        Tetragonal
choice: 1
centr: false
pcentr: 0, 0, 0
symmetry: x,y,z
symmetry: -x,-y,z
symmetry: -y+1/2,x+1/2,z+1/2
symmetry: y+1/2,-x+1/2,z+1/2
symmetry: x+1/2,-y+1/2,z+1/2
symmetry: -x+1/2,y+1/2,z+1/2
symmetry: -y,-x,z
symmetry: y,x,z

103 P4cc           Tetragonal
choice: 1
centr: false
pcentr: 0, 0, 0
symmetry: x,y,z
symmetry: -x,-y,z
symmetry: -y,x,z
symmetry: y,-x,z
symmetry: x,-y,z+1/2
symmetry: -x,y,z+1/2
symmetry: -y,-x,z+1/2
symmetry: y,x,z+1/2

104 P4nc           Tetragonal
choice: 1
centr: false
pcentr: 0, 0, 0
symmetry: x,y,z
symmetry: -x,-y,z
symmetry: -y,x,z
symmetry: y,-x,z
symmetry: x+1/2,-y+1/2,z+1/2
symmetry: -x+1/2,y+1/2,z+1/2
symmetry: -y+1/2,-x+1/2,z+1/2
symmetry: y+1/2,x+1/2,z+1/2

105 P4(2)mc        Tetragonal
choice: 1
centr: false
pcentr: 0, 0, 0
symmetry: x,y,z
symmetry: -x,-y,z
symmetry: -y,x,z+1/2
symmetry: y,-x,z+1/2
symmetry: x,-y,z
symmetry: -x,y,z
symmetry: -y,-x,z+1/2
symmetry: y,x,z+1/2

106 P4(2)bc        Tetragonal
choice: 1
centr: false
pcentr: 0, 0, 0
symmetry: x,y,z
symmetry: -x,-y,z
symmetry: -y,x,z+1/2
symmetry: y,-x,z+1/2
symmetry: x+1/2,-y+1/2,z
symmetry: -x+1/2,y+1/2,z
symmetry: -y+1/2,-x+1/2,z+1/2
symmetry: y+1/2,x+1/2,z+1/2

107 I4mm           Tetragonal
choice: 1
centr: false
pcentr: 0, 0, 0
symmetry: x,y,z
symmetry: -x,-y,z
symmetry: -y,x,z
symmetry: y,-x,z
symmetry: x,-y,z
symmetry: -x,y,z
symmetry: -y,-x,z
symmetry: y,x,z

108 I4cm           Tetragonal
choice: 1
centr: false
pcentr: 0, 0, 0
symmetry: x,y,z
symmetry: -x,-y,z
symmetry: -y,x,z
symmetry: y,-x,z
symmetry: x,-y,z+1/2
symmetry: -x,y,z+1/2
symmetry: -y,-x,z+1/2
symmetry: y,x,z+1/2

109 I4(1)md        Tetragonal
choice: 1
centr: false
pcentr: 0, 0, 0
symmetry: x,y,z
symmetry: -x+1/2,-y+1/2,z+1/2
symmetry: -y,x+1/2,z+1/4
symmetry: y+1/2,-x,z+3/4
symmetry: x,-y,z
symmetry: -x+1/2,y+1/2,z+1/2
symmetry: -y,-x+1/2,z+1/4
symmetry: y+1/2,x,z+3/4

110 I4(1)cd        Tetragonal
choice: 1
centr: false
pcentr: 0, 0, 0
symmetry: x,y,z
symmetry: -x+1/2,-y+1/2,z+1/2
symmetry: -y,x+1/2,z+1/4
symmetry: y+1/2,-x,z+3/4
symmetry: x,-y,z+1/2
symmetry: -x+1/2,y+1/2,z
symmetry: -y,-x+1/2,z+3/4
symmetry: y+1/2,x,z+1/4

111 P-42m          Tetragonal
choice: 1
centr: false
pcentr: 0, 0, 0
symmetry: x,y,z
symmetry: -x,-y,z
symmetry: y,-x,-z
symmetry: -y,x,-z
symmetry: -x,y,-z
symmetry: x,-y,-z
symmetry: -y,-x,z
symmetry: y,x,z

112 P-42c          Tetragonal
choice: 1
centr: false
pcentr: 0, 0, 0
symmetry: x,y,z
symmetry: -x,-y,z
symmetry: y,-x,-z
symmetry: -y,x,-z
symmetry: -x,y,-z+1/2
symmetry: x,-y,-z+1/2
symmetry: -y,-x,z+1/2
symmetry: y,x,z+1/2

113 P-42(1)m       Tetragonal
choice: 1
centr: false
pcentr: 0, 0, 0
symmetry: x,y,z
symmetry: -x,-y,z
symmetry: y,-x,-z
symmetry: -y,x,-z
symmetry: -x+1/2,y+1/2,-z
symmetry: x+1/2,-y+1/2,-z
symmetry: -y+1/2,-x+1/2,z
symmetry: y+1/2,x+1/2,z

114 P-42(1)c       Tetragonal
choice: 1
centr: false
pcentr: 0, 0, 0
symmetry: x,y,z
symmetry: -x,-y,z
symmetry: y,-x,-z
symmetry: -y,x,-z
symmetry: -x+1/2,y+1/2,-z+1/2
symmetry: x+1/2,-y+1/2,-z+1/2
symmetry: -y+1/2,-x+1/2,z+1/2
symmetry: y+1/2,x+1/2,z+1/2

115 P-4m2          Tetragonal
choice: 1
centr: false
pcentr: 0, 0, 0
symmetry: x,y,z
symmetry: -x,-y,z
symmetry: y,-x,-z
symmetry: -y,x,-z
symmetry: x,-y,z
symmetry: -x,y,z
symmetry: y,x,-z
symmetry: -y,-x,-z

116 P-4c2          Tetragonal
choice: 1
centr: false
pcentr: 0, 0, 0
symmetry: x,y,z
symmetry: -x,-y,z
symmetry: y,-x,-z
symmetry: -y,x,-z
symmetry: x,-y,z+1/2
symmetry: -x,y,z+1/2
symmetry: y,x,-z+1/2
symmetry: -y,-x,-z+1/2

117 P-4b2          Tetragonal
choice: 1
centr: false
pcentr: 0, 0, 0
symmetry: x,y,z
symmetry: -x,-y,z
symmetry: y,-x,-z
symmetry: -y,x,-z
symmetry: x+1/2,-y+1/2,z
symmetry: -x+1/2,y+1/2,z
symmetry: y+1/2,x+1/2,-z
symmetry: -y+1/2,-x+1/2,-z

118 P-4n2          Tetragonal
choice: 1
centr: false
pcentr: 0, 0, 0
symmetry: x,y,z
symmetry: -x,-y,z
symmetry: y,-x,-z
symmetry: -y,x,-z
symmetry: x+1/2,-y+1/2,z+1/2
symmetry: -x+1/2,y+1/2,z+1/2
symmetry: y+1/2,x+1/2,-z+1/2
symmetry: -y+1/2,-x+1/2,-z+1/2

119 I-4m2          Tetragonal
choice: 1
centr: false
pcentr: 0, 0, 0
symmetry: x,y,z
symmetry: -x,-y,z
symmetry: y,-x,-z
symmetry: -y,x,-z
symmetry: x,-y,z
symmetry: -x,y,z
symmetry: y,x,-z
symmetry: -y,-x,-z

120 I-4c2          Tetragonal
choice: 1
centr: false
pcentr: 0, 0, 0
symmetry: x,y,z
symmetry: -x,-y,z
symmetry: y,-x,-z
symmetry: -y,x,-z
symmetry: x,-y,z+1/2
symmetry: -x,y,z+1/2
symmetry: y,x,-z+1/2
symmetry: -y,-x,-z+1/2

121 I-42m          Tetragonal
choice: 1
centr: false
pcentr: 0, 0, 0
symmetry: x,y,z
symmetry: -x,-y,z
symmetry: y,-x,-z
symmetry: -y,x,-z
symmetry: -x,y,-z
symmetry: x,-y,-z
symmetry: -y,-x,z
symmetry: y,x,z

122 I-42d          Tetragonal
choice: 1
centr: false
pcentr: 0, 0, 0
symmetry: x,y,z
symmetry: -x,-y,z
symmetry: y,-x,-z
symmetry: -y,x,-z
symmetry: -x+1/2,y,-z+3/4
symmetry: x+1/2,-y,-z+3/4
symmetry: -y+1/2,-x,z+3/4
symmetry: y+1/2,x,z+3/4

123 P4/mmm         Tetragonal
choice: 1
centr: true
pcentr: 0, 0, 0
symmetry: x,y,z
symmetry: -x,-y,z
symmetry: -y,x,z
symmetry: y,-x,z
symmetry: -x,y,-z
symmetry: x,-y,-z
symmetry: y,x,-z
symmetry: -y,-x,-z

124 P4/mcc         Tetragonal
choice: 1
centr: true
pcentr: 0, 0, 0
symmetry: x,y,z
symmetry: -x,-y,z
symmetry: -y,x,z
symmetry: y,-x,z
symmetry: -x,y,-z+1/2
symmetry: x,-y,-z+1/2
symmetry: y,x,-z+1/2
symmetry: -y,-x,-z+1/2

125 P4/nbm         Tetragonal
choice: 1
centr: true
pcentr: -0.25, -0.25, 0
symmetry: x,y,z
symmetry: -x,-y,z
symmetry: -y,x,z
symmetry: y,-x,z
symmetry: -x,y,-z
symmetry: x,-y,-z
symmetry: y,x,-z
symmetry: -y,-x,-z

125 P4/nbm         Tetragonal
choice: 2
centr: true
pcentr: 0, 0, 0
symmetry: x,y,z
symmetry: -x+1/2,-y+1/2,z
symmetry: -y+1/2,x,z
symmetry: y,-x+1/2,z
symmetry: -x+1/2,y,-z
symmetry: x,-y+1/2,-z
symmetry: y,x,-z
symmetry: -y+1/2,-x+1/2,-z

126 P4/nnc         Tetragonal
choice: 1
centr: true
pcentr: -0.25, -0.25, -0.25
symmetry: x,y,z
symmetry: -x,-y,z
symmetry: -y,x,z
symmetry: y,-x,z
symmetry: -x,y,-z
symmetry: x,-y,-z
symmetry: y,x,-z
symmetry: -y,-x,-z

126 P4/nnc         Tetragonal
choice: 2
centr: true
pcentr: 0, 0, 0
symmetry: x,y,z
symmetry: -x+1/2,-y+1/2,z
symmetry: -y+1/2,x,z
symmetry: y,-x+1/2,z
symmetry: -x+1/2,y,-z+1/2
symmetry: x,-y+1/2,-z+1/2
symmetry: y,x,-z+1/2
symmetry: -y+1/2,-x+1/2,-z+1/2

127 P4/mbm         Tetragonal
choice: 1
centr: true
pcentr: 0, 0, 0
symmetry: x,y,z
symmetry: -x,-y,z
symmetry: -y,x,z
symmetry: y,-x,z
symmetry: -x+1/2,y+1/2,-z
symmetry: x+1/2,-y+1/2,-z
symmetry: y+1/2,x+1/2,-z
symmetry: -y+1/2,-x+1/2,-z

128 P4/mnc         Tetragonal
choice: 1
centr: true
pcentr: 0, 0, 0
symmetry: x,y,z
symmetry: -x,-y,z
symmetry: -y,x,z
symmetry: y,-x,z
symmetry: -x+1/2,y+1/2,-z+1/2
symmetry: x+1/2,-y+1/2,-z+1/2
symmetry: y+1/2,x+1/2,-z+1/2
symmetry: -y+1/2,-x+1/2,-z+1/2

129 P4/nmm         Tetragonal
choice: 1
centr: true
pcentr: -0.25, 0.25, 0
symmetry: x,y,z
symmetry: -x,-y,z
symmetry: y,x,-z
symmetry: -y,-x,-z
symmetry: y,-x,-z
symmetry: -y,x,-z
symmetry: x,-y,z
symmetry: -x,y,z

129 P4/nmm         Tetragonal
choice: 2
centr: true
pcentr: 0, 0, 0
symmetry: x,y,z
symmetry: -x+1/2,-y+1/2,z
symmetry: -y+1/2,x,z
symmetry: y,-x+1/2,z
symmetry: -x,y+1/2,-z
symmetry: x+1/2,-y,-z
symmetry: y+1/2,x+1/2,-z
symmetry: -y,-x,-z

130 P4/ncc         Tetragonal
choice: 1
centr: true
pcentr: -0.25, 0.25, 0
symmetry: x,y,z
symmetry: -x,-y,z
symmetry: -y+1/2,x+1/2,z
symmetry: y+1/2,-x+1/2,z
symmetry: -x+1/2,y+1/2,-z+1/2
symmetry: x+1/2,-y+1/2,-z+1/2
symmetry: y,x,-z+1/2
symmetry: -y,-x,-z+1/2

130 P4/ncc         Tetragonal
choice: 2
centr: true
pcentr: 0, 0, 0
symmetry: x,y,z
symmetry: -x+1/2,-y+1/2,z
symmetry: -y+1/2,x,z
symmetry: y,-x+1/2,z
symmetry: -x,y+1/2,-z+1/2
symmetry: x+1/2,-y,-z+1/2
symmetry: y+1/2,x+1/2,-z+1/2
symmetry: -y,-x,-z+1/2

131 P4(2)/mmc      Tetragonal
choice: 1
centr: true
pcentr: 0, 0, 0
symmetry: x,y,z
symmetry: -x,-y,z
symmetry: -y,x,z+1/2
symmetry: y,-x,z+1/2
symmetry: -x,y,-z
symmetry: x,-y,-z
symmetry: y,x,-z+1/2
symmetry: -y,-x,-z+1/2

132 P4(2)/mcm      Tetragonal
choice: 1
centr: true
pcentr: 0, 0, 0
symmetry: x,y,z
symmetry: -x,-y,z
symmetry: -y,x,z+1/2
symmetry: y,-x,z+1/2
symmetry: -x,y,-z+1/2
symmetry: x,-y,-z+1/2
symmetry: y,x,-z
symmetry: -y,-x,-z

133 P4(2)/nbc      Tetragonal
choice: 1
centr: true
pcentr: -0.25, 0.25, -0.25
symmetry: x,y,z
symmetry: -x,-y,z
symmetry: -y+1/2,x+1/2,z+1/2
symmetry: y+1/2,-x+1/2,z+1/2
symmetry: -x,y,-z+1/2
symmetry: x,-y,-z+1/2
symmetry: y+1/2,x+1/2,-z
symmetry: -y+1/2,-x+1/2,-z

133 P4(2)/nbc      Tetragonal
choice: 2
centr: true
pcentr: 0, 0, 0
symmetry: x,y,z
symmetry: -x+1/2,-y+1/2,z
symmetry: -y+1/2,x,z+1/2
symmetry: y,-x+1/2,z+1/2
symmetry: -x+1/2,y,-z
symmetry: x,-y+1/2,-z
symmetry: y,x,-z+1/2
symmetry: -y+1/2,-x+1/2,-z+1/2

134 P4(2)/nnm      Tetragonal
choice: 1
centr: true
pcentr: -0.25, 0.25, -0.25
symmetry: x,y,z
symmetry: -x,-y,z
symmetry: -y+1/2,x+1/2,z+1/2
symmetry: y+1/2,-x+1/2,z+1/2
symmetry: -x,y,-z
symmetry: x,-y,-z
symmetry: y+1/2,x+1/2,-z+1/2
symmetry: -y+1/2,-x+1/2,-z+1/2

134 P4(2)/nnm      Tetragonal
choice: 2
centr: true
pcentr: 0, 0, 0
symmetry: x,y,z
symmetry: -x+1/2,-y+1/2,z
symmetry: -y+1/2,x,z+1/2
symmetry: y,-x+1/2,z+1/2
symmetry: -x+1/2,y,-z+1/2
symmetry: x,-y+1/2,-z+1/2
symmetry: y,x,-z
symmetry: -y+1/2,-x+1/2,-z

135 P4(2)/mbc      Tetragonal
choice: 1
centr: true
pcentr: 0, 0, 0
symmetry: x,y,z
symmetry: -x,-y,z
symmetry: -y,x,z+1/2
symmetry: y,-x,z+1/2
symmetry: -x+1/2,y+1/2,-z
symmetry: x+1/2,-y+1/2,-z
symmetry: y+1/2,x+1/2,-z+1/2
symmetry: -y+1/2,-x+1/2,-z+1/2

136 P4(2)/mnm      Tetragonal
choice: 1
centr: true
pcentr: 0, 0, 0
symmetry: x,y,z
symmetry: -x,-y,z
symmetry: -y+1/2,x+1/2,z+1/2
symmetry: y+1/2,-x+1/2,z+1/2
symmetry: -x+1/2,y+1/2,-z+1/2
symmetry: x+1/2,-y+1/2,-z+1/2
symmetry: y,x,-z
symmetry: -y,-x,-z

137 P4(2)/nmc      Tetragonal
choice: 1
centr: true
pcentr: -0.25, 0.25, -0.25
symmetry: x,y,z
symmetry: -x,-y,z
symmetry: -y+1/2,x+1/2,z+1/2
symmetry: y+1/2,-x+1/2,z+1/2
symmetry: -x+1/2,y+1/2,-z+1/2
symmetry: x+1/2,-y+1/2,-z+1/2
symmetry: y,x,-z
symmetry: -y,-x,-z

137 P4(2)/nmc      Tetragonal
choice: 2
centr: true
pcentr: 0, 0, 0
symmetry: x,y,z
symmetry: -x+1/2,-y+1/2,z
symmetry: -y+1/2,x,z+1/2
symmetry: y,-x+1/2,z+1/2
symmetry: -x,y+1/2,-z
symmetry: x+1/2,-y,-z
symmetry: y+1/2,x+1/2,-z+1/2
symmetry: -y,-x,-z+1/2

138 P4(2)/ncm      Tetragonal
choice: 1
centr: true
pcentr: -0.25, 0.25, -0.25
symmetry: x,y,z
symmetry: -x,-y,z
symmetry: -y+1/2,x+1/2,z+1/2
symmetry: y+1/2,-x+1/2,z+1/2
symmetry: -x+1/2,y+1/2,-z
symmetry: x+1/2,-y+1/2,-z
symmetry: y,x,-z+1/2
symmetry: -y,-x,-z+1/2

138 P4(2)/ncm      Tetragonal
choice: 2
centr: true
pcentr: 0, 0, 0
symmetry: x,y,z
symmetry: -x+1/2,-y+1/2,z
symmetry: -y+1/2,x,z+1/2
symmetry: y,-x+1/2,z+1/2
symmetry: -x,y+1/2,-z+1/2
symmetry: x+1/2,-y,-z+1/2
symmetry: y+1/2,x+1/2,-z
symmetry: -y,-x,-z

139 I4/mmm         Tetragonal
choice: 1
centr: true
pcentr: 0, 0, 0
symmetry: x,y,z
symmetry: -x,-y,z
symmetry: -y,x,z
symmetry: y,-x,z
symmetry: -x,y,-z
symmetry: x,-y,-z
symmetry: y,x,-z
symmetry: -y,-x,-z

140 I4/mcm         Tetragonal
choice: 1
centr: true
pcentr: 0, 0, 0
symmetry: x,y,z
symmetry: -x,-y,z
symmetry: -y,x,z
symmetry: y,-x,z
symmetry: -x,y,-z+1/2
symmetry: x,-y,-z+1/2
symmetry: y,x,-z+1/2
symmetry: -y,-x,-z+1/2

141 I4(1)/amd      Tetragonal
choice: 1
centr: true
pcentr: 0, 0.25, -0.125
symmetry: x,y,z
symmetry: -x+1/2,-y+1/2,z+1/2
symmetry: -y,x+1/2,z+1/4
symmetry: y+1/2,-x,z+3/4
symmetry: -x+1/2,y,-z+3/4
symmetry: x,-y+1/2,-z+1/4
symmetry: y+1/2,x+1/2,-z+1/2
symmetry: -y,-x,-z

141 I4(1)/amd      Tetragonal
choice: 2
centr: true
pcentr: 0, 0, 0
symmetry: x,y,z
symmetry: -x+1/2,-y,z+1/2
symmetry: -y+1/4,x+3/4,z+1/4
symmetry: y+1/4,-x+1/4,z+3/4
symmetry: -x+1/2,y,-z+1/2
symmetry: x,-y,-z
symmetry: y+1/4,x+3/4,-z+1/4
symmetry: -y+1/4,-x+1/4,-z+3/4

142 I4(1)/acd      Tetragonal
choice: 1
centr: true
pcentr: 0, 0.25, -0.125
symmetry: x,y,z
symmetry: -x+1/2,-y+1/2,z+1/2
symmetry: -y,x+1/2,z+1/4
symmetry: y+1/2,-x,z+3/4
symmetry: -x+1/2,y,-z+1/4
symmetry: x,-y+1/2,-z+3/4
symmetry: y+1/2,x+1/2,-z
symmetry: -y,-x,-z+1/2

142 I4(1)/acd      Tetragonal
choice: 2
centr: true
pcentr: 0, 0, 0
symmetry: x,y,z
symmetry: -x+1/2,-y,z+1/2
symmetry: -y+1/4,x+3/4,z+1/4
symmetry: y+1/4,-x+1/4,z+3/4
symmetry: -x+1/2,y,-z
symmetry: x,-y,-z+1/2
symmetry: y+1/4,x+3/4,-z+3/4
symmetry: -y+1/4,-x+1/4,-z+1/4

143 P3             Trigonal
choice: 1
centr: false
pcentr: 0, 0, 0
symmetry: x,y,z
symmetry: -y,x-y,z
symmetry: -x+y,-x,z

144 P3(1)          Trigonal
choice: 1
centr: false
pcentr: 0, 0, 0
symmetry: x,y,z
symmetry: -y,x-y,z+2/3
symmetry: -x+y,-x,z+1/3

145 P3(2)          Trigonal
choice: 1
centr: false
pcentr: 0, 0, 0
symmetry: x,y,z
symmetry: -y,x-y,z+2/3
symmetry: -x+y,-x,z+1/3

146 R3             Trigonal
choice: 1
centr: false
pcentr: 0, 0, 0
symmetry: x,y,z
symmetry: -y,x-y,z
symmetry: -x+y,-x,z

146 R3             Trigonal
choice: 2
centr: false
pcentr: 0, 0, 0
symmetry: x,y,z
symmetry: z,x,y
symmetry: y,z,x

147 P-3            Trigonal
choice: 1
centr: true
pcentr: 0, 0, 0
symmetry: x,y,z
symmetry: -y,x-y,z
symmetry: -x+y,-x,z

148 R-3            Trigonal
choice: 1
centr: true
pcentr: 0, 0, 0
symmetry: x,y,z
symmetry: -y,x-y,z
symmetry: -x+y,-x,z

148 R-3            Trigonal
choice: 2
centr: true
pcentr: 0, 0, 0
symmetry: x,y,z
symmetry: z,x,y
symmetry: y,z,x

149 P312           Trigonal
choice: 1
centr: false
pcentr: 0, 0, 0
symmetry: x,y,z
symmetry: -y,x-y,z
symmetry: -x+y,-x,z
symmetry: -y,-x,-z
symmetry: -x+y,y,-z
symmetry: x,x-y,-z

150 P321           Trigonal
choice: 1
centr: false
pcentr: 0, 0, 0
symmetry: x,y,z
symmetry: -y,x-y,z
symmetry: -x+y,-x,z
symmetry: y,x,-z
symmetry: x-y,-y,-z
symmetry: -x,-x+y,-z

151 P3(1)12        Trigonal
choice: 1
centr: false
pcentr: 0, 0, 0
symmetry: x,y,z
symmetry: -y,x-y,z+1/3
symmetry: -x+y,-x,z+2/3
symmetry: -y,-x,-z+2/3
symmetry: -x+y,y,-z+1/3
symmetry: x,x-y,-z

152 P3(1)21        Trigonal
choice: 1
centr: false
pcentr: 0, 0, 0
symmetry: x,y,z
symmetry: -y,x-y,z+1/3
symmetry: -x+y,-x,z+2/3
symmetry: y,x,-z
symmetry: x-y,-y,-z+2/3
symmetry: -x,-x+y,-z+1/3

153 P3(2)12        Trigonal
choice: 1
centr: false
pcentr: 0, 0, 0
symmetry: x,y,z
symmetry: -y,x-y,z+2/3
symmetry: -x+y,-x,z+1/3
symmetry: -y,-x,-z+1/3
symmetry: -x+y,y,-z+2/3
symmetry: x,x-y,-z

154 P3(2)21        Trigonal
choice: 1
centr: false
pcentr: 0, 0, 0
symmetry: x,y,z
symmetry: -y,x-y,z+2/3
symmetry: -x+y,-x,z+1/3
symmetry: y,x,-z
symmetry: x-y,-y,-z+1/3
symmetry: -x,-x+y,-z+2/3

155 R32            Trigonal
choice: 1
centr: false
pcentr: 0, 0, 0
symmetry: x,y,z
symmetry: -y,x-y,z
symmetry: -x+y,-x,z
symmetry: y,x,-z
symmetry: x-y,-y,-z
symmetry: -x,-x+y,-z

155 R32            Trigonal
choice: 2
centr: false
pcentr: 0, 0, 0
symmetry: x,y,z
symmetry: z,x,y
symmetry: y,z,x
symmetry: -y,-x,-z
symmetry: -x,-z,-y
symmetry: -z,-y,-x

156 P3m1           Trigonal
choice: 1
centr: false
pcentr: 0, 0, 0
symmetry: x,y,z
symmetry: -y,x-y,z
symmetry: -x+y,-x,z
symmetry: -y,-x,z
symmetry: -x+y,y,z
symmetry: x,x-y,z

157 P31m           Trigonal
choice: 1
centr: false
pcentr: 0, 0, 0
symmetry: x,y,z
symmetry: -y,x-y,z
symmetry: -x+y,-x,z
symmetry: y,x,z
symmetry: x-y,-y,z
symmetry: -x,-x+y,z

158 P3c1           Trigonal
choice: 1
centr: false
pcentr: 0, 0, 0
symmetry: x,y,z
symmetry: -y,x-y,z
symmetry: -x+y,-x,z
symmetry: -y,-x,z+1/2
symmetry: -x+y,y,z+1/2
symmetry: x,x-y,z+1/2

159 P31c           Trigonal
choice: 1
centr: false
pcentr: 0, 0, 0
symmetry: x,y,z
symmetry: -y,x-y,z
symmetry: -x+y,-x,z
symmetry: y,x,z+1/2
symmetry: x-y,-y,z+1/2
symmetry: -x,-x+y,z+1/2

160 R3m            Trigonal
choice: 1
centr: false
pcentr: 0, 0, 0
symmetry: x,y,z
symmetry: -y,x-y,z
symmetry: -x+y,-x,z
symmetry: -y,-x,z
symmetry: -x+y,y,z
symmetry: x,x-y,z

160 R3m            Trigonal
choice: 2
centr: false
pcentr: 0, 0, 0
symmetry: x,y,z
symmetry: z,x,y
symmetry: y,z,x
symmetry: y,x,z
symmetry: x,z,y
symmetry: z,y,x

161 R3c            Trigonal
choice: 1
centr: false
pcentr: 0, 0, 0
symmetry: x,y,z
symmetry: -y,x-y,z
symmetry: -x+y,-x,z
symmetry: -y,-x,z+1/2
symmetry: -x+y,y,z+1/2
symmetry: x,x-y,z+1/2

161 R3c            Trigonal
choice: 2
centr: false
pcentr: 0, 0, 0
symmetry: x,y,z
symmetry: z,x,y
symmetry: y,z,x
symmetry: y+1/2,x+1/2,z+1/2
symmetry: x+1/2,z+1/2,y+1/2
symmetry: z+1/2,y+1/2,x+1/2

162 P-31m          Trigonal
choice: 1
centr: true
pcentr: 0, 0, 0
symmetry: x,y,z
symmetry: -y,x-y,z
symmetry: -x+y,-x,z
symmetry: -y,-x,-z
symmetry: -x+y,y,-z
symmetry: x,x-y,-z

163 P-31c          Trigonal
choice: 1
centr: true
pcentr: 0, 0, 0
symmetry: x,y,z
symmetry: -y,x-y,z
symmetry: -x+y,-x,z
symmetry: -y,-x,-z+1/2
symmetry: -x+y,y,-z+1/2
symmetry: x,x-y,-z+1/2

164 P-3m1          Trigonal
choice: 1
centr: true
pcentr: 0, 0, 0
symmetry: x,y,z
symmetry: -y,x-y,z
symmetry: -x+y,-x,z
symmetry: y,x,-z
symmetry: x-y,-y,-z
symmetry: -x,-x+y,-z

165 P-3c1          Trigonal
choice: 1
centr: true
pcentr: 0, 0, 0
symmetry: x,y,z
symmetry: -y,x-y,z
symmetry: -x+y,-x,z
symmetry: y,x,-z+1/2
symmetry: x-y,-y,-z+1/2
symmetry: -x,-x+y,-z+1/2

166 R-3m           Trigonal
choice: 1
centr: true
pcentr: 0, 0, 0
symmetry: x,y,z
symmetry: -y,x-y,z
symmetry: -x+y,-x,z
symmetry: y,x,-z
symmetry: x-y,-y,-z
symmetry: -x,-x+y,-z

166 R-3m           Trigonal
choice: 2
centr: true
pcentr: 0, 0, 0
symmetry: x,y,z
symmetry: z,x,y
symmetry: y,z,x
symmetry: -y,-x,-z
symmetry: -x,-z,-y
symmetry: -z,-y,-x

167 R-3c           Trigonal
choice: 1
centr: true
pcentr: 0, 0, 0
symmetry: x,y,z
symmetry: -y,x-y,z
symmetry: -x+y,-x,z
symmetry: y,x,-z+1/2
symmetry: x-y,-y,-z+1/2
symmetry: -x,-x+y,-z+1/2

167 R-3c           Trigonal
choice: 2
centr: true
pcentr: 0, 0, 0
symmetry: x,y,z
symmetry: z,x,y
symmetry: y,z,x
symmetry: -y+1/2,-x+1/2,-z+1/2
symmetry: -x+1/2,-z+1/2,-y+1/2
symmetry: -z+1/2,-y+1/2,-x+1/2

168 P6             Hexagonal
choice: 1
centr: false
pcentr: 0, 0, 0
symmetry: x,y,z
symmetry: -y,x-y,z
symmetry: -x+y,-x,z
symmetry: -x,-y,z
symmetry: y,-x+y,z
symmetry: x-y,x,z

169 P6(1)          Hexagonal
choice: 1
centr: false
pcentr: 0, 0, 0
symmetry: x,y,z
symmetry: -y,x-y,z+1/3
symmetry: -x+y,-x,z+2/3
symmetry: -x,-y,z+1/2
symmetry: y,-x+y,z+5/6
symmetry: x-y,x,z+1/6

170 P6(5)          Hexagonal
choice: 1
centr: false
pcentr: 0, 0, 0
symmetry: x,y,z
symmetry: -y,x-y,z+2/3
symmetry: -x+y,-x,z+1/3
symmetry: -x,-y,z+1/2
symmetry: y,-x+y,z+1/6
symmetry: x-y,x,z+5/6

171 P6(2)          Hexagonal
choice: 1
centr: false
pcentr: 0, 0, 0
symmetry: x,y,z
symmetry: -y,x-y,z+2/3
symmetry: -x+y,-x,z+1/3
symmetry: -x,-y,z
symmetry: y,-x+y,z+2/3
symmetry: x-y,x,z+1/3

172 P6(4)          Hexagonal
choice: 1
centr: false
pcentr: 0, 0, 0
symmetry: x,y,z
symmetry: y,x-y,z+1/3
symmetry: x+y,-x,z+2/3
symmetry: x,-y,z
symmetry: ,-x+y,z+1/3
symmetry: -y,x,z+2/3

173 P6(3)          Hexagonal
choice: 1
centr: false
pcentr: 0, 0, 0
symmetry: x,y,z
symmetry: -y,x-y,z
symmetry: -x+y,-x,z
symmetry: -x,-y,z+1/2
symmetry: y,-x+y,z+1/2
symmetry: x-y,x,z+1/2

174 P-6            Hexagonal
choice: 1
centr: false
pcentr: 0, 0, 0
symmetry: x,y,z
symmetry: -y,x-y,z
symmetry: -x+y,-x,z
symmetry: x,y,-z
symmetry: -y,x-y,-z
symmetry: -x+y,-x,-z

175 P6/m           Hexagonal
choice: 1
centr: true
pcentr: 0, 0, 0
symmetry: x,y,z
symmetry: -y,x-y,z
symmetry: -x+y,-x,z
symmetry: -x,-y,z
symmetry: y,-x+y,z
symmetry: x-y,x,z

176 P6(3)/m        Hexagonal
choice: 1
centr: true
pcentr: 0, 0, 0
symmetry: x,y,z
symmetry: -y,x-y,z
symmetry: -x+y,-x,z
symmetry: -x,-y,z+1/2
symmetry: y,-x+y,z+1/2
symmetry: x-y,x,z+1/2

177 P622           Hexagonal
choice: 1
centr: false
pcentr: 0, 0, 0
symmetry: x,y,z
symmetry: -y,x-y,z
symmetry: -x+y,-x,z
symmetry: -x,-y,z
symmetry: y,-x+y,z
symmetry: x-y,x,z
symmetry: y,x,-z
symmetry: x-y,-y,-z
symmetry: -x,-x+y,-z
symmetry: -y,-x,-z
symmetry: -x+y,y,-z
symmetry: x,x-y,-z

178 P6(1)22        Hexagonal
choice: 1
centr: false
pcentr: 0, 0, 0
symmetry: x,y,z
symmetry: -y,x-y,z+1/3
symmetry: -x+y,-x,z+2/3
symmetry: -x,-y,z+1/2
symmetry: y,-x+y,z+5/6
symmetry: x-y,x,z+1/6
symmetry: y,x,-z+1/3
symmetry: x-y,-y,-z
symmetry: -x,-x+y,-z+2/3
symmetry: -y,-x,-z+5/6
symmetry: -x+y,y,-z+1/2
symmetry: x,x-y,-z+1/6

179 P6(5)22        Hexagonal
choice: 1
centr: false
pcentr: 0, 0, 0
symmetry: x,y,z
symmetry: -y,x-y,z+2/3
symmetry: -x+y,-x,z+1/3
symmetry: -x,-y,z+1/2
symmetry: y,-x+y,z+1/6
symmetry: x-y,x,z+5/6
symmetry: y,x,-z+2/3
symmetry: x-y,-y,-z
symmetry: -x,-x+y,-z+1/3
symmetry: -y,-x,-z+1/6
symmetry: -x+y,y,-z+1/2
symmetry: x,x-y,-z+5/6

180 P6(2)22        Hexagonal
choice: 1
centr: false
pcentr: 0, 0, 0
symmetry: x,y,z
symmetry: -y,x-y,z+2/3
symmetry: -x+y,-x,z+1/3
symmetry: -x,-y,z
symmetry: y,-x+y,z+2/3
symmetry: x-y,x,z+1/3
symmetry: y,x,-z+2/3
symmetry: x-y,-y,-z
symmetry: -x,-x+y,-z+1/3
symmetry: -y,-x,-z+2/3
symmetry: -x+y,y,-z
symmetry: x,x-y,-z+1/3

181 P6(4)22        Hexagonal
choice: 1
centr: false
pcentr: 0, 0, 0
symmetry: x,y,z
symmetry: -y,x-y,z+1/3
symmetry: -x+y,-x,z+2/3
symmetry: -x,-y,z
symmetry: y,-x+y,z+1/3
symmetry: x-y,x,z+2/3
symmetry: y,x,-z+1/3
symmetry: x-y,-y,-z
symmetry: -x,-x+y,-z+2/3
symmetry: -y,-x,-z+1/3
symmetry: -x+y,y,-z
symmetry: x,x-y,-z+2/3

182 P6(3)22        Hexagonal
choice: 1
centr: false
pcentr: 0, 0, 0
symmetry: x,y,z
symmetry: -y,x-y,z
symmetry: -x+y,-x,z
symmetry: -x,-y,z+1/2
symmetry: y,-x+y,z+1/2
symmetry: x-y,x,z+1/2
symmetry: y,x,-z
symmetry: x-y,-y,-z
symmetry: -x,-x+y,-z
symmetry: -y,-x,-z+1/2
symmetry: -x+y,y,-z+1/2
symmetry: x,x-y,-z+1/2

183 P6mm           Hexagonal
choice: 1
centr: false
pcentr: 0, 0, 0
symmetry: x,y,z
symmetry: -y,x-y,z
symmetry: -x+y,-x,z
symmetry: -x,-y,z
symmetry: y,-x+y,z
symmetry: x-y,x,z
symmetry: -y,-x,z
symmetry: -x+y,y,z
symmetry: x,x-y,z
symmetry: y,x,z
symmetry: x-y,-y,z
symmetry: -x,-x+y,z

184 P6cc           Hexagonal
choice: 1
centr: false
pcentr: 0, 0, 0
symmetry: x,y,z
symmetry: -y,x-y,z
symmetry: -x+y,-x,z
symmetry: -x,-y,z
symmetry: y,-x+y,z
symmetry: x-y,x,z
symmetry: -y,-x,z+1/2
symmetry: -x+y,y,z+1/2
symmetry: x,x-y,z+1/2
symmetry: y,x,z+1/2
symmetry: x-y,-y,z+1/2
symmetry: -x,-x+y,z+1/2

185 P6(3)cm        Hexagonal
choice: 1
centr: false
pcentr: 0, 0, 0
symmetry: x,y,z
symmetry: -y,x-y,z
symmetry: -x+y,-x,z
symmetry: -x,-y,z+1/2
symmetry: y,-x+y,z+1/2
symmetry: x-y,x,z+1/2
symmetry: -y,-x,z+1/2
symmetry: -x+y,y,z+1/2
symmetry: x,x-y,z+1/2
symmetry: y,x,z
symmetry: x-y,-y,z
symmetry: -x,-x+y,z

186 P6(3)mc        Hexagonal
choice: 1
centr: false
pcentr: 0, 0, 0
symmetry: x,y,z
symmetry: -y,x-y,z
symmetry: -x+y,-x,z
symmetry: -x,-y,z+1/2
symmetry: y,-x+y,z+1/2
symmetry: x-y,x,z+1/2
symmetry: -y,-x,z
symmetry: -x+y,y,z
symmetry: x,x-y,z
symmetry: y,x,z+1/2
